Repository: yerin723/PoscoAcademy_ScaleProject

# PoscoAcademy_ScaleProject
[데이터 분석] 포스코 AI·BIG Data 아카데미 - 후판 공정 Scale 불량 영향 인자 추정

File: SCALE불량.csv (part 1 of 3)
plate_no,rolling_date,scale,spec_long,spec_country,steel_kind,pt_thick,pt_width,pt_length,hsb,fur_no,fur_input_row,fur_heat_temp,fur_heat_time,fur_soak_temp,fur_soak_time,fur_total_time,fur_ex_temp,rolling_method,rolling_temp,descaling_count,work_group
PLT_1001,03JAN2023:07:07:53,¾çÇ°,AB/EH32-TM,¹Ì±¹,T,32,3700,15100,Àû¿ë,1È£±â,1¿­,1144,116,1133,59,259,1133,TMCP(¿ÂµµÁ¦¾î),934,8,1Á¶
PLT_1002,03JAN2023:07:21:22,¾çÇ°,AB/EH32-TM,¹Ì±¹,T,32,3700,15100,Àû¿ë,1È£±â,2¿­,1144,122,1135,53,238,1135,TMCP(¿ÂµµÁ¦¾î),937,8,1Á¶
PLT_1003,03JAN2023:07:31:15,¾çÇ°,NV-E36-TM,¿µ±¹,T,33,3600,19200,Àû¿ë,2È£±â,1¿­,1129,116,1121,55,258,1121,TMCP(¿ÂµµÁ¦¾î),889,8,1Á¶
PLT_1004,03JAN2023:07:41:01,¾çÇ°,NV-E36-TM,¿µ±¹,T,33,3600,19200,Àû¿ë,2È£±â,2¿­,1152,125,1127,68,266,1127,TMCP(¿ÂµµÁ¦¾î),885,8,1Á¶
PLT_1005,03JAN2023:07:52:40,¾çÇ°,BV-EH36-TM,ÇÁ¶û½º,T,38,3100,13300,Àû¿ë,3È£±â,1¿­,1140,134,1128,48,246,1128,TMCP(¿ÂµµÁ¦¾î),873,8,1Á¶
PLT_1006,03JAN2023:08:01:55,¾çÇ°,BV-EH36-TM,ÇÁ¶û½º,T,38,3100,13300,Àû¿ë,3È£±â,2¿­,1143,127,1128,57,255,1128,TMCP(¿ÂµµÁ¦¾î),874,8,1Á¶
PLT_1007,03JAN2023:08:14:02,¾çÇ°,BV-EH36-TM,ÇÁ¶û½º,T,38,3100,16700,Àû¿ë,1È£±â,1¿­,1138,126,1130,50,278,1130,TMCP(¿ÂµµÁ¦¾î),878,8,1Á¶
PLT_1008,03JAN2023:08:24:12,¾çÇ°,BV-EH36-TM,ÇÁ¶û½º,T,38,3100,16700,Àû¿ë,1È£±â,2¿­,1139,126,1131,52,272,1131,TMCP(¿ÂµµÁ¦¾î),870,8,1Á¶
PLT_1009,03JAN2023:08:38:23,¾çÇ°,BV-EH36-TM,ÇÁ¶û½º,T,38,3100,16700,Àû¿ë,2È£±â,1¿­,1127,126,1122,52,241,1122,TMCP(¿ÂµµÁ¦¾î),873,8,1Á¶
PLT_1010,03JAN2023:08:45:58,ºÒ·®,AB/EH36-TM,¹Ì±¹,T,38,3100,16200,Àû¿ë,2È£±â,2¿­,1135,119,1124,73,290,1124,TMCP(¿ÂµµÁ¦¾î),881,7,1Á¶
PLT_1011,03JAN2023:08:54:07,¾çÇ°,COMMON,°øÅë,T,38,3100,16200,Àû¿ë,2È£±â,2¿­,1135,119,1124,73,261,1124,CR(Á¦¾î¾Ð¿¬),881,8,1Á¶
PLT_1012,03JAN2023:09:02:30,¾çÇ°,AB/EH36-TM,¹Ì±¹,T,38,3100,16200,Àû¿ë,3È£±â,1¿­,1127,134,1123,58,252,1123,TMCP(¿ÂµµÁ¦¾î),869,8,1Á¶
PLT_1013,03JAN2023:09:17:03,¾çÇ°,COMMON,°øÅë,T,38,3100,16200,Àû¿ë,3È£±â,1¿­,1127,134,1123,58,259,1123,CR(Á¦¾î¾Ð¿¬),869,8,1Á¶
PLT_1014,03JAN2023:09:27:31,¾çÇ°,AB/EH36-TM,¹Ì±¹,T,38,3100,16200,Àû¿ë,1È£±â,1¿­,1132,125,1127,62,280,1127,TMCP(¿ÂµµÁ¦¾î),820,8,1Á¶
PLT_1015,03JAN2023:09:33:17,¾çÇ°,COMMON,°øÅë,T,38,3100,16200,Àû¿ë,1È£±â,1¿­,1132,125,1127,62,286,1127,CR(Á¦¾î¾Ð¿¬),820,8,1Á¶
PLT_1016,03JAN2023:09:42:31,ºÒ·®,COMMON,°øÅë,T,38,3100,16200,Àû¿ë,3È£±â,2¿­,1131,120,1125,68,259,1125,CR(Á¦¾î¾Ð¿¬),1057,8,1Á¶
PLT_1017,03JAN2023:09:49:25,¾çÇ°,BV-AH32-TM,ÇÁ¶û½º,T,30,1900,34800,Àû¿ë,1È£±â,2¿­,1119,130,1120,65,289,1120,TMCP(¿ÂµµÁ¦¾î),926,8,1Á¶
PLT_1018,03JAN2023:10:00:51,¾çÇ°,COMMON,°øÅë,T,30,1900,34800,Àû¿ë,1È£±â,2¿­,1119,130,1120,65,282,1120,CR(Á¦¾î¾Ð¿¬),926,8,1Á¶
PLT_1019,03JAN2023:10:11:31,¾çÇ°,COMMON,°øÅë,T,34,2200,30500,Àû¿ë,2È£±â,1¿­,1119,126,1119,72,263,1119,CR(Á¦¾î¾Ð¿¬),931,8,1Á¶
PLT_1020,03JAN2023:10:24:33,¾çÇ°,GL-E32-TM,µ¶ÀÏ,T,34,2200,30500,Àû¿ë,2È£±â,1¿­,1119,126,1119,72,254,1119,TMCP(¿ÂµµÁ¦¾î),931,8,1Á¶
PLT_1021,03JAN2023:10:39:28,ºÒ·®,GL-E32-TM,µ¶ÀÏ,T,50,2200,21800,Àû¿ë,3È£±â,1¿­,1127,127,1123,71,286,1123,TMCP(¿ÂµµÁ¦¾î),929,5,1Á¶
PLT_1022,03JAN2023:10:50:03,¾çÇ°,GL-E32-TM,µ¶ÀÏ,T,50,2200,21800,Àû¿ë,2È£±â,2¿­,1134,127,1124,92,293,1124,TMCP(¿ÂµµÁ¦¾î),929,6,1Á¶
PLT_1023,03JAN2023:11:04:09,¾çÇ°,GL-E32-TM,µ¶ÀÏ,T,50,2200,21800,Àû¿ë,3È£±â,2¿­,1124,117,1124,87,289,1124,TMCP(¿ÂµµÁ¦¾î),929,6,1Á¶
PLT_1024,03JAN2023:11:15:19,¾çÇ°,GL-E32-TM,µ¶ÀÏ,T,50,2200,21800,Àû¿ë,1È£±â,1¿­,1129,122,1125,78,302,1125,TMCP(¿ÂµµÁ¦¾î),925,6,1Á¶
PLT_1025,03JAN2023:11:21:20,¾çÇ°,GL-E32-TM,µ¶ÀÏ,T,50,2200,21800,Àû¿ë,2È£±â,2¿­,1124,73,1127,78,237,1127,TMCP(¿ÂµµÁ¦¾î),928,6,1Á¶
PLT_1026,03JAN2023:11:32:31,¾çÇ°,BV-EH36-TM,ÇÁ¶û½º,T,50,2000,24500,Àû¿ë,1È£±â,2¿­,1110,123,1116,81,303,1116,TMCP(¿ÂµµÁ¦¾î),860,6,1Á¶
PLT_1027,03JAN2023:11:37:34,¾çÇ°,GL-E36-TM,µ¶ÀÏ,T,44,2000,27500,Àû¿ë,2È£±â,1¿­,1114,64,1120,82,240,1120,TMCP(¿ÂµµÁ¦¾î),836,6,1Á¶
PLT_1028,03JAN2023:11:44:48,¾çÇ°,GL-E36-TM,µ¶ÀÏ,T,44,2000,27500,Àû¿ë,3È£±â,1¿­,1113,124,1120,82,276,1120,TMCP(¿ÂµµÁ¦¾î),832,6,1Á¶
PLT_1029,03JAN2023:11:59:39,¾çÇ°,GL-E36-TM,µ¶ÀÏ,T,48,2100,24500,Àû¿ë,3È£±â,2¿­,1118,71,1124,86,216,1124,TMCP(¿ÂµµÁ¦¾î),832,6,1Á¶
PLT_1030,03JAN2023:12:13:55,¾çÇ°,GL-E36-TM,µ¶ÀÏ,T,48,2100,24500,Àû¿ë,1È£±â,1¿­,1117,69,1120,88,240,1120,TMCP(¿ÂµµÁ¦¾î),832,6,1Á¶
PLT_1031,03JAN2023:12:20:57,¾çÇ°,GL-E36-TM,µ¶ÀÏ,T,48,2000,25600,Àû¿ë,1È£±â,2¿­,1108,62,1117,97,219,1117,TMCP(¿ÂµµÁ¦¾î),841,6,1Á¶
PLT_1032,03JAN2023:12:33:17,¾çÇ°,BV-EH32-TM,ÇÁ¶û½º,T,45,2200,18500,Àû¿ë,2È£±â,1¿­,1123,62,1123,101,220,1123,TMCP(¿ÂµµÁ¦¾î),933,6,1Á¶
PLT_1033,03JAN2023:12:40:17,¾çÇ°,COMMON,°øÅë,T,45,2200,18500,Àû¿ë,2È£±â,1¿­,1123,62,1123,101,251,1123,CR(Á¦¾î¾Ð¿¬),933,6,1Á¶
PLT_1034,03JAN2023:12:51:53,¾çÇ°,BV-EH32-TM,ÇÁ¶û½º,T,45,2200,18500,Àû¿ë,2È£±â,2¿­,1132,70,1126,95,246,1126,TMCP(¿ÂµµÁ¦¾î),933,6,1Á¶
PLT_1035,03JAN2023:12:58:54,¾çÇ°,COMMON,°øÅë,T,45,2200,18500,Àû¿ë,2È£±â,2¿­,1132,70,1126,95,231,1126,CR(Á¦¾î¾Ð¿¬),933,6,1Á¶
PLT_1036,03JAN2023:13:06:31,¾çÇ°,BV-EH32-TM,ÇÁ¶û½º,T,45,2200,18500,Àû¿ë,3È£±â,1¿­,1129,81,1125,109,284,1125,TMCP(¿ÂµµÁ¦¾î),937,6,1Á¶
PLT_1037,03JAN2023:13:20:18,¾çÇ°,COMMON,°øÅë,T,45,2200,18500,Àû¿ë,3È£±â,1¿­,1129,95,1125,109,281,1125,CR(Á¦¾î¾Ð¿¬),937,6,1Á¶
PLT_1038,03JAN2023:13:26:24,¾çÇ°,BV-EH32-TM,ÇÁ¶û½º,T,45,2100,18400,Àû¿ë,3È£±â,2¿­,1134,70,1127,94,244,1127,TMCP(¿ÂµµÁ¦¾î),930,6,1Á¶
PLT_1039,03JAN2023:13:41:03,¾çÇ°,COMMON,°øÅë,T,45,2100,18400,Àû¿ë,3È£±â,2¿­,1134,70,1127,94,268,1127,CR(Á¦¾î¾Ð¿¬),930,6,1Á¶
PLT_1040,03JAN2023:13:48:02,¾çÇ°,BV-EH32-TM,ÇÁ¶û½º,T,45,2100,18400,Àû¿ë,1È£±â,1¿­,1124,78,1124,94,250,1124,TMCP(¿ÂµµÁ¦¾î),936,6,1Á¶
PLT_1041,03JAN2023:14:02:16,¾çÇ°,COMMON,°øÅë,T,45,2100,18400,Àû¿ë,1È£±â,1¿­,1124,78,1124,94,251,1124,CR(Á¦¾î¾Ð¿¬),936,6,1Á¶
PLT_1042,03JAN2023:14:10:49,¾çÇ°,BV-EH32-TM,ÇÁ¶û½º,T,45,2100,18400,Àû¿ë,1È£±â,2¿­,1126,74,1125,92,262,1125,TMCP(¿ÂµµÁ¦¾î),933,6,1Á¶
PLT_1043,03JAN2023:14:19:04,¾çÇ°,COMMON,°øÅë,T,45,2100,18400,Àû¿ë,1È£±â,2¿­,1126,74,1125,92,245,1125,CR(Á¦¾î¾Ð¿¬),933,6,1Á¶
PLT_1044,03JAN2023:14:24:42,¾çÇ°,AB/EH36-TM,¹Ì±¹,T,45,3100,14000,Àû¿ë,2È£±â,1¿­,1111,61,1123,108,272,1123,TMCP(¿ÂµµÁ¦¾î),838,6,1Á¶
PLT_1045,03JAN2023:14:37:35,¾çÇ°,COMMON,°øÅë,T,45,3100,14000,Àû¿ë,2È£±â,1¿­,1111,61,1123,108,272,1123,CR(Á¦¾î¾Ð¿¬),838,6,1Á¶
PLT_1046,03JAN2023:14:51:41,¾çÇ°,GL-E36-TM,µ¶ÀÏ,T,44,2500,15700,Àû¿ë,2È£±â,2¿­,1133,75,1127,91,247,1127,TMCP(¿ÂµµÁ¦¾î),837,6,1Á¶
PLT_1047,03JAN2023:15:05:35,¾çÇ°,AB/EH36-TM,¹Ì±¹,T,51,3100,12400,Àû¿ë,3È£±â,1¿­,1133,57,1125,103,238,1125,TMCP(¿ÂµµÁ¦¾î),862,6,1Á¶
PLT_1048,03JAN2023:15:16:14,¾çÇ°,AB/EH36-TM,¹Ì±¹,T,51,3100,12400,Àû¿ë,3È£±â,2¿­,1127,63,1128,106,273,1128,TMCP(¿ÂµµÁ¦¾î),862,6,1Á¶
PLT_1049,03JAN2023:15:24:45,¾çÇ°,AB/EH36-TM,¹Ì±¹,T,51,3100,12400,Àû¿ë,1È£±â,1¿­,1133,70,1126,91,261,1126,TMCP(¿ÂµµÁ¦¾î),861,6,1Á¶
PLT_1050,03JAN2023:15:30:09,¾çÇ°,AB/EH36-TM,¹Ì±¹,T,51,3100,12400,Àû¿ë,1È£±â,2¿­,1122,57,1123,105,266,1123,TMCP(¿ÂµµÁ¦¾î),862,6,1Á¶
PLT_1051,03JAN2023:15:42:47,¾çÇ°,AB/EH36-TM,¹Ì±¹,T,51,3100,12400,Àû¿ë,2È£±â,1¿­,1133,84,1124,81,223,1124,TMCP(¿ÂµµÁ¦¾î),856,6,1Á¶
PLT_1052,03JAN2023:15:56:37,¾çÇ°,AB/EH36-TM,¹Ì±¹,T,51,3100,12400,Àû¿ë,2È£±â,2¿­,1133,93,1127,75,229,1127,TMCP(¿ÂµµÁ¦¾î),860,6,1Á¶
PLT_1053,03JAN2023:16:11:06,¾çÇ°,GL-E36-TM,µ¶ÀÏ,T,56,3800,11400,Àû¿ë,3È£±â,1¿­,1126,62,1125,106,256,1125,TMCP(¿ÂµµÁ¦¾î),863,6,1Á¶
PLT_1054,03JAN2023:16:22:29,¾çÇ°,GL-E36-TM,µ¶ÀÏ,T,56,3800,11400,Àû¿ë,3È£±â,2¿­,1132,95,1128,80,244,1128,TMCP(¿ÂµµÁ¦¾î),0,6,1Á¶
PLT_1055,03JAN2023:16:35:49,¾çÇ°,BV-EH36-TM,ÇÁ¶û½º,T,56,3300,11000,Àû¿ë,1È£±â,1¿­,1137,89,1131,83,257,1131,TMCP(¿ÂµµÁ¦¾î),864,6,1Á¶
PLT_1056,03JAN2023:16:45:21,¾çÇ°,BV-EH36-TM,ÇÁ¶û½º,T,56,3300,11000,Àû¿ë,1È£±â,2¿­,1127,72,1128,100,228,1128,TMCP(¿ÂµµÁ¦¾î),845,6,1Á¶
PLT_1057,03JAN2023:16:53:02,¾çÇ°,COMMON,°øÅë,T,56,3300,11000,Àû¿ë,1È£±â,2¿­,1127,72,1128,100,232,1128,CR(Á¦¾î¾Ð¿¬),845,6,1Á¶
PLT_1058,03JAN2023:17:07:59,¾çÇ°,KS-HSB600,ÇÑ±¹,T,40,4000,13900,Àû¿ë,2È£±â,1¿­,1112,77,1124,97,234,1124,CR(Á¦¾î¾Ð¿¬),808,6,1Á¶
PLT_1059,03JAN2023:17:15:31,¾çÇ°,NV-E36-TM,¿µ±¹,T,61,3100,12400,Àû¿ë,2È£±â,2¿­,1125,90,1128,90,238,1128,TMCP(¿ÂµµÁ¦¾î),845,6,1Á¶
PLT_1060,03JAN2023:17:21:10,¾çÇ°,AB/EH36-TM,¹Ì±¹,T,61,2500,12000,Àû¿ë,3È£±â,1¿­,1126,73,1126,107,270,1126,TMCP(¿ÂµµÁ¦¾î),850,6,1Á¶
PLT_1061,03JAN2023:17:32:32,¾çÇ°,COMMON,°øÅë,T,61,2500,12000,Àû¿ë,3È£±â,1¿­,1126,73,1126,107,241,1126,CR(Á¦¾î¾Ð¿¬),850,6,1Á¶
PLT_1062,03JAN2023:17:42:30,¾çÇ°,LR-EH36-TM,¿µ±¹,T,64,3500,8000,Àû¿ë,3È£±â,2¿­,1135,106,1130,84,257,1130,TMCP(¿ÂµµÁ¦¾î),852,6,1Á¶
PLT_1063,03JAN2023:17:56:50,¾çÇ°,AB/EH36-TM,¹Ì±¹,T,61,2500,12000,Àû¿ë,1È£±â,1¿­,1139,101,1128,82,243,1128,TMCP(¿ÂµµÁ¦¾î),845,6,1Á¶
PLT_1064,03JAN2023:18:10:13,¾çÇ°,COMMON,°øÅë,T,61,2500,12000,Àû¿ë,1È£±â,1¿­,1139,101,1128,82,264,1128,CR(Á¦¾î¾Ð¿¬),845,6,1Á¶
PLT_1065,03JAN2023:18:21:24,¾çÇ°,AB/EH36-TM,¹Ì±¹,T,61,2500,12000,Àû¿ë,1È£±â,2¿­,1129,84,1128,98,243,1128,TMCP(¿ÂµµÁ¦¾î),845,6,1Á¶
PLT_1066,03JAN2023:18:27:44,¾çÇ°,COMMON,°øÅë,T,61,2500,12000,Àû¿ë,1È£±â,2¿­,1129,84,1128,98,274,1128,CR(Á¦¾î¾Ð¿¬),845,6,1Á¶
PLT_1067,03JAN2023:18:40:47,¾çÇ°,LR-EH36-TM,¿µ±¹,T,64,3500,8000,Àû¿ë,2È£±â,1¿­,1131,106,1125,76,280,1125,TMCP(¿ÂµµÁ¦¾î),847,6,1Á¶
PLT_1068,03JAN2023:18:48:00,¾çÇ°,AB/EH36-TM,¹Ì±¹,T,61,2500,12000,Àû¿ë,2È£±â,2¿­,1137,116,1129,71,260,1129,TMCP(¿ÂµµÁ¦¾î),849,6,1Á¶
PLT_1069,03JAN2023:19:02:24,¾çÇ°,COMMON,°øÅë,T,61,2500,12000,Àû¿ë,2È£±â,2¿­,1137,116,1129,71,272,1129,CR(Á¦¾î¾Ð¿¬),849,6,2Á¶
PLT_1070,03JAN2023:19:09:11,¾çÇ°,AB/EH36-TM,¹Ì±¹,T,64,3100,10400,Àû¿ë,3È£±â,1¿­,1130,84,1129,101,286,1129,TMCP(¿ÂµµÁ¦¾î),845,6,2Á¶
PLT_1071,03JAN2023:19:23:03,¾çÇ°,AB/EH36-TM,¹Ì±¹,T,64,3100,10400,Àû¿ë,3È£±â,2¿­,1140,114,1132,74,275,1132,TMCP(¿ÂµµÁ¦¾î),844,6,2Á¶
PLT_1072,03JAN2023:19:28:04,¾çÇ°,BV-EH36-TM,ÇÁ¶û½º,T,61,2100,16600,Àû¿ë,1È£±â,1¿­,1141,113,1133,73,260,1133,TMCP(¿ÂµµÁ¦¾î),852,6,2Á¶
PLT_1073,03JAN2023:19:39:13,¾çÇ°,NV-E36-TM,¿µ±¹,T,66,3200,11800,Àû¿ë,1È£±â,2¿­,1142,121,1135,75,280,1135,TMCP(¿ÂµµÁ¦¾î),853,6,2Á¶
PLT_1074,03JAN2023:19:49:07,¾çÇ°,BV-EH36-TM,ÇÁ¶û½º,T,68,3300,11000,Àû¿ë,2È£±â,1¿­,1137,110,1128,75,282,1128,TMCP(¿ÂµµÁ¦¾î),851,6,2Á¶
PLT_1075,03JAN2023:19:57:31,¾çÇ°,BV-EH36-TM,ÇÁ¶û½º,T,68,3300,11000,Àû¿ë,2È£±â,2¿­,1134,111,1129,72,250,1129,TMCP(¿ÂµµÁ¦¾î),850,6,2Á¶
PLT_1076,03JAN2023:20:03:34,¾çÇ°,AB/EH36-TM,¹Ì±¹,T,66,2500,12000,Àû¿ë,3È£±â,1¿­,1138,99,1129,86,253,1129,TMCP(¿ÂµµÁ¦¾î),847,6,2Á¶
PLT_1077,03JAN2023:20:11:53,¾çÇ°,COMMON,°øÅë,T,66,2500,12000,Àû¿ë,3È£±â,1¿­,1138,99,1129,86,258,1129,CR(Á¦¾î¾Ð¿¬),847,6,2Á¶
PLT_1078,03JAN2023:20:18:28,¾çÇ°,AB/EH36-TM,¹Ì±¹,T,66,2500,12000,Àû¿ë,3È£±â,2¿­,1137,109,1132,73,250,1132,TMCP(¿ÂµµÁ¦¾î),849,6,2Á¶
PLT_1079,03JAN2023:20:29:16,¾çÇ°,COMMON,°øÅë,T,66,2500,12000,Àû¿ë,3È£±â,2¿­,1137,109,1132,73,269,1132,CR(Á¦¾î¾Ð¿¬),849,6,2Á¶
PLT_1080,03JAN2023:20:35:09,¾çÇ°,AB/EH36-TM,¹Ì±¹,T,66,2500,12000,Àû¿ë,1È£±â,1¿­,1142,110,1134,73,275,1134,TMCP(¿ÂµµÁ¦¾î),851,6,2Á¶
PLT_1081,03JAN2023:20:40:49,ºÒ·®,COMMON,°øÅë,T,66,2500,12000,Àû¿ë,1È£±â,1¿­,1142,110,1134,73,276,1134,CR(Á¦¾î¾Ð¿¬),851,5,2Á¶
PLT_1082,03JAN2023:20:52:25,¾çÇ°,AB/EH36-TM,¹Ì±¹,T,66,2500,12000,Àû¿ë,1È£±â,2¿­,1144,110,1136,72,251,1136,TMCP(¿ÂµµÁ¦¾î),847,6,2Á¶
PLT_1083,03JAN2023:21:06:17,¾çÇ°,COMMON,°øÅë,T,66,2500,12000,Àû¿ë,1È£±â,2¿­,1144,110,1136,72,255,1136,CR(Á¦¾î¾Ð¿¬),847,6,2Á¶
PLT_1084,03JAN2023:21:13:26,¾çÇ°,AB/EH36-TM,¹Ì±¹,T,66,2500,12000,Àû¿ë,2È£±â,1¿­,1137,98,1129,73,236,1129,TMCP(¿ÂµµÁ¦¾î),847,6,2Á¶
PLT_1085,03JAN2023:21:27:02,¾çÇ°,COMMON,°øÅë,T,66,2500,12000,Àû¿ë,2È£±â,1¿­,1137,98,1129,73,238,1129,CR(Á¦¾î¾Ð¿¬),847,6,2Á¶
PLT_1086,03JAN2023:21:34:38,¾çÇ°,AB/EH36-TM,¹Ì±¹,T,66,2500,12000,Àû¿ë,2È£±â,2¿­,1135,101,1130,73,232,1130,TMCP(¿ÂµµÁ¦¾î),844,6,2Á¶
PLT_1087,03JAN2023:21:45:00,¾çÇ°,COMMON,°øÅë,T,66,2500,12000,Àû¿ë,2È£±â,2¿­,1135,101,1130,73,258,1130,CR(Á¦¾î¾Ð¿¬),844,6,2Á¶
PLT_1088,03JAN2023:21:58:19,¾çÇ°,BV-EH36-TM,ÇÁ¶û½º,T,71,2700,11000,Àû¿ë,3È£±â,1¿­,1142,109,1130,73,266,1130,TMCP(¿ÂµµÁ¦¾î),840,6,2Á¶
PLT_1089,03JAN2023:22:12:11,¾çÇ°,BV-EH36-TM,ÇÁ¶û½º,T,71,2700,11000,Àû¿ë,3È£±â,2¿­,1145,109,1134,69,258,1134,TMCP(¿ÂµµÁ¦¾î),846,6,2Á¶
PLT_1090,03JAN2023:22:17:30,¾çÇ°,BV-EH36-TM,ÇÁ¶û½º,T,74,2700,11000,Àû¿ë,1È£±â,1¿­,1144,112,1134,67,241,1134,TMCP(¿ÂµµÁ¦¾î),844,6,2Á¶
PLT_1091,03JAN2023:22:24:29,¾çÇ°,BV-EH36-TM,ÇÁ¶û½º,T,74,2700,11000,Àû¿ë,1È£±â,2¿­,1147,122,1138,51,279,1138,TMCP(¿ÂµµÁ¦¾î),846,6,2Á¶
PLT_1092,03JAN2023:22:36:03,¾çÇ°,BV-EH36-TM,ÇÁ¶û½º,T,74,2700,11000,Àû¿ë,2È£±â,1¿­,1136,115,1126,55,272,1126,TMCP(¿ÂµµÁ¦¾î),844,6,2Á¶
PLT_1093,03JAN2023:22:49:17,¾çÇ°,BV-EH36-TM,ÇÁ¶û½º,T,74,2700,11000,Àû¿ë,2È£±â,2¿­,1138,110,1130,56,254,1130,TMCP(¿ÂµµÁ¦¾î),849,6,2Á¶
PLT_1094,03JAN2023:22:58:24,¾çÇ°,BV-EH36-TM,ÇÁ¶û½º,T,74,2700,11000,Àû¿ë,3È£±â,1¿­,1139,107,1129,67,260,1129,TMCP(¿ÂµµÁ¦¾î),834,6,2Á¶
PLT_1095,03JAN2023:23:05:36,ºÒ·®,BV-EH36-TM,ÇÁ¶û½º,T,74,2700,11000,¹ÌÀû¿ë,3È£±â,2¿­,1142,93,1134,61,235,1134,TMCP(¿ÂµµÁ¦¾î),847,6,2Á¶
PLT_1096,03JAN2023:23:10:37,¾çÇ°,NV-E36-TM,¿µ±¹,T,71,2300,12900,Àû¿ë,1È£±â,1¿­,1129,91,1126,61,217,1126,TMCP(¿ÂµµÁ¦¾î),842,6,2Á¶
PLT_1097,03JAN2023:23:17:13,¾çÇ°,BV-EH36-TM,ÇÁ¶û½º,T,74,2700,9800,Àû¿ë,1È£±â,2¿­,1123,106,1124,62,267,1124,TMCP(¿ÂµµÁ¦¾î),845,6,2Á¶
PLT_1098,03JAN2023:23:27:37,¾çÇ°,COMMON,°øÅë,T,74,2700,9800,Àû¿ë,1È£±â,2¿­,1123,106,1124,62,246,1124,CR(Á¦¾î¾Ð¿¬),845,6,2Á¶
PLT_1099,03JAN2023:23:40:58,¾çÇ°,GL-E36-TM,µ¶ÀÏ,T,76,2500,14100,Àû¿ë,3È£±â,1¿­,1126,103,1125,61,251,1125,TMCP(¿ÂµµÁ¦¾î),843,6,2Á¶
PLT_1100,03JAN2023:23:55:17,¾çÇ°,BV-EH36-TM,ÇÁ¶û½º,T,74,2700,9800,Àû¿ë,2È£±â,2¿­,1113,96,1122,68,255,1122,TMCP(¿ÂµµÁ¦¾î),773,6,2Á¶
PLT_1101,04JAN2023:00:06:43,¾çÇ°,COMMON,°øÅë,T,74,2700,9800,Àû¿ë,2È£±â,2¿­,1113,96,1122,68,258,1122,CR(Á¦¾î¾Ð¿¬),773,6,2Á¶
PLT_1102,04JAN2023:00:12:41,ºÒ·®,BV-EH36-TM,ÇÁ¶û½º,T,76,2700,9700,Àû¿ë,3È£±â,2¿­,1123,79,1126,61,231,1126,TMCP(¿ÂµµÁ¦¾î),760,5,2Á¶
PLT_1103,04JAN2023:00:23:43,¾çÇ°,COMMON,°øÅë,T,76,2700,9700,Àû¿ë,3È£±â,2¿­,1123,79,1126,61,206,1126,CR(Á¦¾î¾Ð¿¬),760,6,2Á¶
PLT_1104,04JAN2023:00:28:55,¾çÇ°,GL-E36-TM,µ¶ÀÏ,T,76,2500,14100,Àû¿ë,2È£±â,1¿­,1133,94,1125,76,269,1125,TMCP(¿ÂµµÁ¦¾î),859,6,2Á¶
PLT_1105,04JAN2023:00:43:15,¾çÇ°,GL-E36-TM,µ¶ÀÏ,T,76,2500,9200,Àû¿ë,1È£±â,1¿­,1132,79,1127,83,232,1127,TMCP(¿ÂµµÁ¦¾î),842,6,2Á¶
PLT_1106,04JAN2023:00:52:01,ºÒ·®,GL-E36-TM,µ¶ÀÏ,T,76,2500,9200,¹ÌÀû¿ë,1È£±â,2¿­,1142,82,1131,69,213,1131,TMCP(¿ÂµµÁ¦¾î),847,6,2Á¶
PLT_1107,04JAN2023:01:00:10,¾çÇ°,GL-E36-TM,µ¶ÀÏ,T,76,2500,9000,Àû¿ë,2È£±â,2¿­,1131,77,1125,95,248,1125,TMCP(¿ÂµµÁ¦¾î),844,6,2Á¶
PLT_1108,04JAN2023:01:06:36,¾çÇ°,GL-E36-TM,µ¶ÀÏ,T,76,2500,9000,Àû¿ë,2È£±â,1¿­,1132,78,1124,85,223,1124,TMCP(¿ÂµµÁ¦¾î),843,6,2Á¶
PLT_1109,04JAN2023:01:15:56,¾çÇ°,GL-E36-TM,µ¶ÀÏ,T,76,2500,9300,Àû¿ë,3È£±â,1¿­,1132,77,1124,101,281,1124,TMCP(¿ÂµµÁ¦¾î),843,6,2Á¶
PLT_1110,04JAN2023:01:30:19,¾çÇ°,COMMON,°øÅë,T,76,2500,9600,Àû¿ë,3È£±â,2¿­,1131,80,1126,98,235,1126,CR(Á¦¾î¾Ð¿¬),843,6,2Á¶
PLT_1111,04JAN2023:01:42:08,¾çÇ°,GL-E36-TM,µ¶ÀÏ,T,76,2500,9600,Àû¿ë,3È£±â,2¿­,1131,80,1126,98,244,1126,TMCP(¿ÂµµÁ¦¾î),843,6,2Á¶
PLT_1112,04JAN2023:01:53:13,¾çÇ°,AB/EH36-TM,¹Ì±¹,T,76,2500,9500,Àû¿ë,1È£±â,1¿­,1130,79,1125,98,278,1125,TMCP(¿ÂµµÁ¦¾î),840,6,2Á¶
PLT_1113,04JAN2023:02:06:14,ºÒ·®,AB/EH36-TM,¹Ì±¹,T,83,2600,10400,¹ÌÀû¿ë,1È£±â,2¿­,1124,77,1124,99,250,1124,TMCP(¿ÂµµÁ¦¾î),846,6,2Á¶
PLT_1114,04JAN2023:02:20:06,¾çÇ°,AB/EH36-TM,¹Ì±¹,T,83,2600,10400,Àû¿ë,2È£±â,1¿­,1116,77,1122,100,277,1122,TMCP(¿ÂµµÁ¦¾î),839,6,2Á¶
PLT_1115,04JAN2023:02:28:10,¾çÇ°,AB/EH36-TM,¹Ì±¹,T,90,2600,10400,Àû¿ë,2È£±â,2¿­,1130,78,1125,100,256,1125,TMCP(¿ÂµµÁ¦¾î),843,6,2Á¶
PLT_1116,04JAN2023:02:38:04,¾çÇ°,AB/EH36-TM,¹Ì±¹,T,90,2600,10400,Àû¿ë,3È£±â,1¿­,1129,87,1123,104,264,1123,TMCP(¿ÂµµÁ¦¾î),844,6,2Á¶
PLT_1117,04JAN2023:02:47:34,¾çÇ°,AB/EH36-TM,¹Ì±¹,T,90,2600,10400,Àû¿ë,3È£±â,2¿­,1129,78,1126,100,261,1126,TMCP(¿ÂµµÁ¦¾î),841,6,2Á¶
PLT_1118,04JAN2023:03:00:41,¾çÇ°,BV-B,ÇÁ¶û½º,C,20,3600,39300,Àû¿ë,3È£±â,1¿­,1129,76,1126,118,297,1126,CR(Á¦¾î¾Ð¿¬),934,8,2Á¶
PLT_1119,04JAN2023:03:14:24,¾çÇ°,BV-B,ÇÁ¶û½º,C,20,3600,39500,Àû¿ë,3È£±â,2¿­,1140,68,1132,104,235,1132,CR(Á¦¾î¾Ð¿¬),911,8,2Á¶
PLT_1120,04JAN2023:03:19:27,¾çÇ°,AB/B,¹Ì±¹,C,17,3400,39600,Àû¿ë,2È£±â,2¿­,1130,71,1130,112,240,1130,CR(Á¦¾î¾Ð¿¬),935,10,2Á¶
PLT_1121,04JAN2023:03:28:12,¾çÇ°,LR-B,¿µ±¹,C,17,3400,39600,Àû¿ë,2È£±â,2¿­,1130,71,1130,112,287,1130,CR(Á¦¾î¾Ð¿¬),935,10,2Á¶
PLT_1122,04JAN2023:03:42:56,¾çÇ°,JS-SM490YB,ÀÏº»,C,14,3300,51200,Àû¿ë,1È£±â,1¿­,1140,80,1131,117,286,1131,CR(Á¦¾î¾Ð¿¬),915,10,2Á¶
PLT_1123,04JAN2023:03:50:27,¾çÇ°,JS-SM490YB,ÀÏº»,C,14,3300,51200,Àû¿ë,1È£±â,2¿­,1142,74,1132,123,284,1132,CR(Á¦¾î¾Ð¿¬),923,10,2Á¶
PLT_1124,04JAN2023:03:58:56,¾çÇ°,JS-SM490YB,ÀÏº»,C,14,3300,51200,Àû¿ë,2È£±â,1¿­,1142,75,1131,122,284,1131,CR(Á¦¾î¾Ð¿¬),913,10,2Á¶
PLT_1125,04JAN2023:04:08:24,¾çÇ°,BV-B,ÇÁ¶û½º,C,20,3400,41300,Àû¿ë,3È£±â,1¿­,1134,69,1132,119,251,1132,CR(Á¦¾î¾Ð¿¬),977,8,2Á¶
PLT_1126,04JAN2023:04:18:10,¾çÇ°,BV-B,ÇÁ¶û½º,C,20,3400,40300,Àû¿ë,3È£±â,2¿­,1135,68,1142,103,273,1142,CR(Á¦¾î¾Ð¿¬),985,8,2Á¶
PLT_1127,04JAN2023:04:31:21,¾çÇ°,JS-SM490YB,ÀÏº»,C,14,3300,51200,Àû¿ë,1È£±â,1¿­,1143,65,1136,118,285,1136,CR(Á¦¾î¾Ð¿¬),955,10,2Á¶
PLT_1128,04JAN2023:04:39:45,¾çÇ°,JS-SM490YB,ÀÏº»,C,14,3300,49100,Àû¿ë,1È£±â,2¿­,1140,65,1136,119,245,1136,CR(Á¦¾î¾Ð¿¬),955,10,2Á¶
PLT_1129,04JAN2023:04:45:39,¾çÇ°,JS-SM490YB,ÀÏº»,C,14,3300,51200,Àû¿ë,2È£±â,1¿­,1147,83,1141,108,267,1141,CR(Á¦¾î¾Ð¿¬),950,10,2Á¶
PLT_1130,04JAN2023:04:50:59,¾çÇ°,JS-SM490YB,ÀÏº»,C,14,3300,49100,Àû¿ë,2È£±â,2¿­,1136,72,1145,117,244,1145,CR(Á¦¾î¾Ð¿¬),952,10,2Á¶
PLT_1131,04JAN2023:05:04:33,¾çÇ°,JS-SM490YB,ÀÏº»,C,14,3300,49100,Àû¿ë,1È£±â,1¿­,1131,70,1141,120,258,1141,CR(Á¦¾î¾Ð¿¬),956,10,2Á¶
PLT_1132,04JAN2023:05:15:37,¾çÇ°,JS-SM490YB,ÀÏº»,C,14,3300,49100,Àû¿ë,1È£±â,2¿­,1133,69,1143,123,282,1143,CR(Á¦¾î¾Ð¿¬),920,10,2Á¶
PLT_1133,04JAN2023:05:21:12,¾çÇ°,JS-SM490YB,ÀÏº»,C,14,3300,44900,Àû¿ë,2È£±â,2¿­,1145,114,1150,78,261,1150,CR(Á¦¾î¾Ð¿¬),959,10,2Á¶
PLT_1134,04JAN2023:05:27:40,¾çÇ°,JS-SM490YB,ÀÏº»,C,14,3300,49100,Àû¿ë,2È£±â,1¿­,1140,101,1151,95,263,1151,CR(Á¦¾î¾Ð¿¬),918,10,2Á¶
PLT_1135,04JAN2023:05:36:58,¾çÇ°,JS-SM490YB,ÀÏº»,C,14,3100,41800,Àû¿ë,3È£±â,1¿­,1129,65,1148,131,254,1148,CR(Á¦¾î¾Ð¿¬),930,10,2Á¶
PLT_1136,04JAN2023:05:45:08,ºÒ·®,JS-SM490YB,ÀÏº»,C,14,3100,41800,Àû¿ë,3È£±â,2¿­,1151,104,1155,75,262,1155,CR(Á¦¾î¾Ð¿¬),930,9,2Á¶
PLT_1137,04JAN2023:05:54:54,¾çÇ°,JS-SM490YB,ÀÏº»,C,14,3100,41800,Àû¿ë,1È£±â,1¿­,1154,121,1156,72,298,1156,CR(Á¦¾î¾Ð¿¬),944,10,2Á¶
PLT_1138,04JAN2023:06:03:04,¾çÇ°,JS-SM490YB,ÀÏº»,C,14,3100,41800,Àû¿ë,1È£±â,2¿­,1144,88,1154,107,273,1154,CR(Á¦¾î¾Ð¿¬),930,10,2Á¶
PLT_1139,04JAN2023:06:16:39,¾çÇ°,JS-SM490YB,ÀÏº»,C,16,3100,39600,Àû¿ë,2È£±â,2¿­,1144,118,1157,72,264,1157,CR(Á¦¾î¾Ð¿¬),976,10,2Á¶
PLT_1140,04JAN2023:06:25:00,¾çÇ°,JS-SM490YB,ÀÏº»,C,16,2800,49700,Àû¿ë,2È£±â,1¿­,1151,117,1158,80,262,1158,CR(Á¦¾î¾Ð¿¬),956,10,2Á¶
PLT_1141,04JAN2023:06:30:39,ºÒ·®,KR-B,ÇÑ±¹,C,16,3100,54300,¹ÌÀû¿ë,3È£±â,1¿­,1148,103,1153,91,288,1153,CR(Á¦¾î¾Ð¿¬),937,10,2Á¶
PLT_1142,04JAN2023:06:44:37,¾çÇ°,JS-SM490YB,ÀÏº»,C,18,3100,41800,Àû¿ë,3È£±â,2¿­,1150,118,1158,73,259,1158,CR(Á¦¾î¾Ð¿¬),950,10,2Á¶
PLT_1143,04JAN2023:06:56:45,ºÒ·®,JS-SM490YB,ÀÏº»,C,18,3100,41800,Àû¿ë,1È£±â,1¿­,1158,130,1162,54,272,1162,CR(Á¦¾î¾Ð¿¬),1004,10,2Á¶
PLT_1144,04JAN2023:07:11:02,¾çÇ°,JS-SM490YB,ÀÏº»,C,18,3100,41800,Àû¿ë,1È£±â,2¿­,1159,132,1164,54,286,1164,CR(Á¦¾î¾Ð¿¬),961,10,1Á¶
PLT_1145,04JAN2023:07:25:31,¾çÇ°,JS-SM490YB,ÀÏº»,C,18,3100,41800,Àû¿ë,2È£±â,1¿­,1146,108,1163,88,270,1163,CR(Á¦¾î¾Ð¿¬),996,10,1Á¶
PLT_1146,04JAN2023:07:34:25,ºÒ·®,JS-SM490YB,ÀÏº»,C,18,3100,41800,Àû¿ë,2È£±â,2¿­,1144,128,1159,65,290,1159,CR(Á¦¾î¾Ð¿¬),995,9,1Á¶
PLT_1147,04JAN2023:07:41:05,¾çÇ°,JS-SM490YB,ÀÏº»,C,18,3100,41800,Àû¿ë,3È£±â,1¿­,1141,106,1156,87,269,1156,CR(Á¦¾î¾Ð¿¬),953,10,1Á¶
PLT_1148,04JAN2023:07:50:21,¾çÇ°,LR-A,¿µ±¹,C,17,2900,43100,Àû¿ë,3È£±â,2¿­,1134,119,1158,72,262,1158,CR(Á¦¾î¾Ð¿¬),956,10,1Á¶
PLT_1149,04JAN2023:07:58:25,¾çÇ°,JS-SM490YB,ÀÏº»,C,20,3100,39300,Àû¿ë,1È£±â,1¿­,1167,131,1165,55,246,1165,CR(Á¦¾î¾Ð¿¬),992,8,1Á¶
PLT_1150,04JAN2023:08:06:10,¾çÇ°,JS-SM490YB,ÀÏº»,C,20,3100,39300,Àû¿ë,1È£±â,2¿­,1169,136,1167,56,294,1167,CR(Á¦¾î¾Ð¿¬),988,8,1Á¶
PLT_1151,04JAN2023:08:13:35,¾çÇ°,JS-SM490A,ÀÏº»,C,21,3000,43200,Àû¿ë,3È£±â,1¿­,1135,120,1157,67,288,1157,CR(Á¦¾î¾Ð¿¬),982,8,1Á¶
PLT_1152,04JAN2023:08:23:45,¾çÇ°,KS-SM400B,ÇÑ±¹,C,14,2700,53900,Àû¿ë,2È£±â,1¿­,1165,135,1164,61,263,1164,CR(Á¦¾î¾Ð¿¬),967,10,1Á¶
PLT_1153,04JAN2023:08:32:26,¾çÇ°,JS-SM490YB,ÀÏº»,C,15,2500,43200,Àû¿ë,2È£±â,2¿­,1143,118,1162,79,301,1162,CR(Á¦¾î¾Ð¿¬),975,10,1Á¶
PLT_1154,04JAN2023:08:41:38,ºÒ·®,JS-SM490YB,ÀÏº»,C,16,2600,36800,Àû¿ë,3È£±â,2¿­,1155,119,1166,72,250,1166,CR(Á¦¾î¾Ð¿¬),1008,10,1Á¶
PLT_1155,04JAN2023:08:53:23,ºÒ·®,JS-SM490YB,ÀÏº»,C,16,2500,37400,Àû¿ë,1È£±â,1¿­,1172,130,1166,62,256,1166,CR(Á¦¾î¾Ð¿¬),1018,10,1Á¶
PLT_1156,04JAN2023:09:04:36,ºÒ·®,JS-SM490YB,ÀÏº»,C,16,2600,42900,Àû¿ë,1È£±â,2¿­,1170,129,1167,64,267,1167,CR(Á¦¾î¾Ð¿¬),1006,10,1Á¶
PLT_1157,04JAN2023:09:10:55,¾çÇ°,AB/B,¹Ì±¹,C,15,2600,42400,Àû¿ë,2È£±â,1¿­,1165,113,1164,71,242,1164,CR(Á¦¾î¾Ð¿¬),999,10,1Á¶
PLT_1158,04JAN2023:09:25:09,¾çÇ°,BV-B,ÇÁ¶û½º,C,15,2600,42400,Àû¿ë,2È£±â,1¿­,1165,113,1164,71,266,1164,CR(Á¦¾î¾Ð¿¬),999,10,1Á¶
PLT_1159,04JAN2023:09:35:22,ºÒ·®,BV-B,ÇÁ¶û½º,C,17,2500,42700,Àû¿ë,2È£±â,2¿­,1163,121,1163,70,258,1163,CR(Á¦¾î¾Ð¿¬),1005,10,1Á¶
PLT_1160,04JAN2023:09:44:28,ºÒ·®,BV-B,ÇÁ¶û½º,C,18,2500,44000,Àû¿ë,3È£±â,1¿­,1162,134,1162,62,253,1162,CR(Á¦¾î¾Ð¿¬),1008,9,1Á¶
PLT_1161,04JAN2023:09:59:20,ºÒ·®,JS-SM400B,ÀÏº»,C,18,2500,42700,Àû¿ë,3È£±â,2¿­,1167,130,1166,63,249,1166,CR(Á¦¾î¾Ð¿¬),1012,10,1Á¶
PLT_1162,04JAN2023:10:11:11,ºÒ·®,BV-B,ÇÁ¶û½º,C,19,2800,42900,Àû¿ë,1È£±â,1¿­,1171,111,1165,60,243,1165,CR(Á¦¾î¾Ð¿¬),1002,10,1Á¶
PLT_1163,04JAN2023:10:16:59,ºÒ·®,AB/B,¹Ì±¹,C,19,2400,40000,Àû¿ë,1È£±â,2¿­,1171,110,1167,61,272,1167,CR(Á¦¾î¾Ð¿¬),1023,10,1Á¶
PLT_1164,04JAN2023:10:27:48,ºÒ·®,JS-SM490YB,ÀÏº»,C,20,2600,48900,Àû¿ë,3È£±â,1¿­,1171,92,1166,56,206,1166,CR(Á¦¾î¾Ð¿¬),1015,8,1Á¶
PLT_1165,04JAN2023:10:38:16,ºÒ·®,KS-SS400,ÇÑ±¹,C,20,2500,41100,Àû¿ë,2È£±â,1¿­,1166,114,1165,60,240,1165,CR(Á¦¾î¾Ð¿¬),1021,8,1Á¶
PLT_1166,04JAN2023:10:52:46,ºÒ·®,KS-SM400B,ÇÑ±¹,C,20,2700,46000,Àû¿ë,2È£±â,2¿­,1159,95,1165,65,229,1165,CR(Á¦¾î¾Ð¿¬),1011,7,1Á¶
PLT_1167,04JAN2023:11:03:14,ºÒ·®,KS-SS400,ÇÑ±¹,C,20,2700,46000,Àû¿ë,2È£±â,2¿­,1159,95,1165,65,233,1165,CR(Á¦¾î¾Ð¿¬),1011,8,1Á¶
PLT_1168,04JAN2023:11:08:38,ºÒ·®,JS-SM490YB,ÀÏº»,C,20,2400,42700,Àû¿ë,3È£±â,2¿­,1172,80,1169,72,238,1169,CR(Á¦¾î¾Ð¿¬),1013,8,1Á¶
PLT_1169,04JAN2023:11:20:47,ºÒ·®,JS-SM490YB,ÀÏº»,C,20,2600,48800,Àû¿ë,1È£±â,2¿­,1162,111,1164,69,273,1164,CR(Á¦¾î¾Ð¿¬),1019,8,1Á¶
PLT_1170,04JAN2023:11:34:37,ºÒ·®,JS-SM490YB,ÀÏº»,C,20,2600,48800,Àû¿ë,1È£±â,1¿­,1169,76,1166,74,241,1166,CR(Á¦¾î¾Ð¿¬),1006,8,1Á¶
PLT_1171,04JAN2023:11:46:24,ºÒ·®,JS-SM490YB,ÀÏº»,C,20,2600,44800,Àû¿ë,2È£±â,1¿­,1176,94,1170,59,256,1170,CR(Á¦¾î¾Ð¿¬),1026,8,1Á¶
PLT_1172,04JAN2023:11:51:54,ºÒ·®,JS-SM490YB,ÀÏº»,C,20,2500,38700,Àû¿ë,2È£±â,2¿­,1171,91,1170,57,235,1170,CR(Á¦¾î¾Ð¿¬),1027,7,1Á¶
PLT_1173,04JAN2023:12:01:11,ºÒ·®,JS-SM490YB,ÀÏº»,C,20,2600,45800,Àû¿ë,3È£±â,1¿­,1175,91,1167,60,214,1167,CR(Á¦¾î¾Ð¿¬),1020,8,1Á¶
PLT_1174,04JAN2023:12:08:37,ºÒ·®,JS-SM490YB,ÀÏº»,C,20,2600,48800,Àû¿ë,3È£±â,2¿­,1175,88,1169,61,250,1169,CR(Á¦¾î¾Ð¿¬),1014,8,1Á¶
PLT_1175,04JAN2023:12:17:13,ºÒ·®,JS-SM490YB,ÀÏº»,C,20,2500,33500,Àû¿ë,1È£±â,1¿­,1173,57,1168,73,210,1168,CR(Á¦¾î¾Ð¿¬),1022,8,1Á¶
PLT_1176,04JAN2023:12:27:46,ºÒ·®,KR-A,ÇÑ±¹,C,21,2700,49900,Àû¿ë,3È£±â,1¿­,1167,78,1165,63,231,1165,CR(Á¦¾î¾Ð¿¬),1007,8,1Á¶
PLT_1177,04JAN2023:12:40:22,ºÒ·®,JS-SS400,ÀÏº»,C,22,2600,50000,Àû¿ë,3È£±â,2¿­,1171,89,1167,50,214,1167,CR(Á¦¾î¾Ð¿¬),1007,8,1Á¶
PLT_1178,04JAN2023:12:52:37,ºÒ·®,LR-A,¿µ±¹,C,22,2600,50000,Àû¿ë,3È£±â,2¿­,1171,89,1167,50,244,1167,CR(Á¦¾î¾Ð¿¬),1007,8,1Á¶
PLT_1179,04JAN2023:13:05:47,ºÒ·®,NV-A,¿µ±¹,C,22,2600,50000,Àû¿ë,3È£±â,2¿­,1171,89,1167,50,198,1167,CR(Á¦¾î¾Ð¿¬),1007,8,1Á¶
PLT_1180,04JAN2023:13:16:02,ºÒ·®,JS-SM490YB,ÀÏº»,C,20,2600,36500,Àû¿ë,2È£±â,1¿­,1176,73,1169,56,200,1169,CR(Á¦¾î¾Ð¿¬),1017,7,1Á¶
PLT_1181,04JAN2023:13:28:55,ºÒ·®,BV-B,ÇÁ¶û½º,C,20,2600,42100,Àû¿ë,2È£±â,2¿­,1175,85,1167,58,245,1167,CR(Á¦¾î¾Ð¿¬),1006,8,1Á¶
PLT_1182,04JAN2023:13:35:23,ºÒ·®,LR-B,¿µ±¹,C,20,2600,42100,Àû¿ë,2È£±â,2¿­,1175,85,1167,58,244,1167,CR(Á¦¾î¾Ð¿¬),1006,8,1Á¶
PLT_1183,04JAN2023:13:46:32,ºÒ·®,KR-A,ÇÑ±¹,C,23,2800,43500,Àû¿ë,1È£±â,2¿­,1174,58,1169,82,224,1169,CR(Á¦¾î¾Ð¿¬),1007,8,1Á¶
PLT_1184,04JAN2023:13:59:30,ºÒ·®,JS-SS400,ÀÏº»,C,25,2500,31400,Àû¿ë,1È£±â,1¿­,1166,73,1164,57,233,1164,CR(Á¦¾î¾Ð¿¬),1022,8,1Á¶
PLT_1185,04JAN2023:14:07:29,ºÒ·®,KS-SM400A,ÇÑ±¹,C,30,2500,37800,Àû¿ë,3È£±â,1¿­,1168,89,1164,50,213,1164,CR(Á¦¾î¾Ð¿¬),1031,7,1Á¶
PLT_1186,04JAN2023:14:16:14,ºÒ·®,JS-SS400,ÀÏº»,C,35,2500,31200,Àû¿ë,1È£±â,2¿­,1159,61,1162,72,218,1162,CR(Á¦¾î¾Ð¿¬),1030,8,1Á¶
PLT_1187,04JAN2023:14:22:34,ºÒ·®,JS-SS400,ÀÏº»,C,35,2500,31200,Àû¿ë,3È£±â,2¿­,1164,79,1167,61,239,1167,CR(Á¦¾î¾Ð¿¬),1062,8,1Á¶
PLT_1188,04JAN2023:14:28:38,ºÒ·®,JS-SS400,ÀÏº»,C,40,2500,25100,Àû¿ë,2È£±â,1¿­,1174,74,1167,60,228,1167,CR(Á¦¾î¾Ð¿¬),1078,6,1Á¶
PLT_1189,04JAN2023:14:34:33,ºÒ·®,JS-SS400,ÀÏº»,C,40,2500,25100,Àû¿ë,2È£±â,2¿­,1167,77,1165,58,222,1165,CR(Á¦¾î¾Ð¿¬),1066,6,1Á¶
PLT_1190,04JAN2023:14:41:11,ºÒ·®,JS-SS400,ÀÏº»,C,55,2500,15300,Àû¿ë,1È£±â,1¿­,1155,77,1155,55,229,1155,CR(Á¦¾î¾Ð¿¬),1056,6,1Á¶
PLT_1191,04JAN2023:14:52:02,ºÒ·®,KS-SM490B,ÇÑ±¹,C,35,2000,29900,Àû¿ë,2È£±â,1¿­,1162,80,1162,47,207,1162,CR(Á¦¾î¾Ð¿¬),1054,8,1Á¶
PLT_1192,04JAN2023:15:01:42,ºÒ·®,JS-SS400,ÀÏº»,C,80,2500,10500,Àû¿ë,1È£±â,2¿­,1157,68,1159,67,221,1159,CR(Á¦¾î¾Ð¿¬),1068,6,1Á¶
PLT_1193,04JAN2023:15:10:55,ºÒ·®,JS-SM490A,ÀÏº»,C,40,2200,33400,Àû¿ë,3È£±â,1¿­,1155,73,1161,55,213,1161,CR(Á¦¾î¾Ð¿¬),1054,6,1Á¶
PLT_1194,04JAN2023:15:21:42,ºÒ·®,KS-SM490B,ÇÑ±¹,C,35,2000,29900,Àû¿ë,2È£±â,2¿­,1159,83,1160,52,232,1160,CR(Á¦¾î¾Ð¿¬),1053,8,1Á¶
PLT_1195,04JAN2023:15:27:53,¾çÇ°,V42JBN3,ÇÑ±¹,C,32,2200,37400,Àû¿ë,3È£±â,2¿­,1172,78,1167,52,227,1167,CR(Á¦¾î¾Ð¿¬),902,8,1Á¶
PLT_1196,04JAN2023:15:38:34,¾çÇ°,V42JBN3,ÇÑ±¹,C,32,2200,37400,Àû¿ë,1È£±â,1¿­,1163,77,1160,64,202,1160,CR(Á¦¾î¾Ð¿¬),907,8,1Á¶
PLT_1197,04JAN2023:15:52:38,ºÒ·®,AB/A,¹Ì±¹,C,21,2200,41700,Àû¿ë,3È£±â,1¿­,1174,76,1167,49,223,1167,CR(Á¦¾î¾Ð¿¬),1037,8,1Á¶
PLT_1198,04JAN2023:16:02:55,ºÒ·®,KR-A,ÇÑ±¹,C,21,2200,41700,Àû¿ë,3È£±â,1¿­,1174,76,1167,49,229,1167,CR(Á¦¾î¾Ð¿¬),1037,8,1Á¶
PLT_1199,04JAN2023:16:12:33,ºÒ·®,V42JBN3,ÇÑ±¹,C,32,2200,37400,¹ÌÀû¿ë,1È£±â,2¿­,1166,75,1166,72,251,1166,CR(Á¦¾î¾Ð¿¬),901,8,1Á¶
PLT_1200,04JAN2023:16:18:08,¾çÇ°,JS-SM490YB,ÀÏº»,C,20,2600,44600,Àû¿ë,3È£±â,2¿­,1173,78,1167,55,201,1167,CR(Á¦¾î¾Ð¿¬),976,8,1Á¶
PLT_1201,04JAN2023:16:23:49,ºÒ·®,KR-A,ÇÑ±¹,C,22,2300,36500,Àû¿ë,2È£±â,1¿­,1162,74,1163,65,221,1163,CR(Á¦¾î¾Ð¿¬),1005,8,1Á¶
PLT_1202,04JAN2023:16:30:18,ºÒ·®,LR-A,¿µ±¹,C,22,2300,36500,Àû¿ë,2È£±â,1¿­,1162,74,1163,65,206,1163,CR(Á¦¾î¾Ð¿¬),1005,7,1Á¶
PLT_1203,04JAN2023:16:39:25,ºÒ·®,A516-60,¹Ì±¹,C,22,2200,36500,Àû¿ë,2È£±â,2¿­,1164,71,1165,73,236,1165,CR(Á¦¾î¾Ð¿¬),1006,8,1Á¶
PLT_1204,04JAN2023:16:48:22,ºÒ·®,KS-SM400B,ÇÑ±¹,C,22,2200,36500,Àû¿ë,2È£±â,2¿­,1164,71,1165,73,222,1165,CR(Á¦¾î¾Ð¿¬),1006,8,1Á¶
PLT_1205,04JAN2023:16:58:27,ºÒ·®,JS-SM490YB,ÀÏº»,C,20,2600,45600,Àû¿ë,1È£±â,1¿­,1165,78,1163,71,242,1163,CR(Á¦¾î¾Ð¿¬),1004,8,1Á¶
PLT_1206,04JAN2023:17:04:51,ºÒ·®,JS-SM490YB,ÀÏº»,C,20,2200,41700,Àû¿ë,3È£±â,1¿­,1170,66,1167,60,207,1167,CR(Á¦¾î¾Ð¿¬),1018,8,1Á¶
PLT_1207,04JAN2023:17:18:04,ºÒ·®,JS-SM490YB,ÀÏº»,C,20,2200,43100,Àû¿ë,3È£±â,2¿­,1171,65,1167,64,221,1167,CR(Á¦¾î¾Ð¿¬),1030,8,1Á¶
PLT_1208,04JAN2023:17:25:19,ºÒ·®,JS-SS400,ÀÏº»,C,20,2200,36700,Àû¿ë,1È£±â,2¿­,1171,99,1167,54,215,1167,CR(Á¦¾î¾Ð¿¬),1005,8,1Á¶
PLT_1209,04JAN2023:17:39:49,ºÒ·®,JS-SM490YB,ÀÏº»,C,20,2000,42800,Àû¿ë,2È£±â,1¿­,1165,76,1165,62,217,1165,CR(Á¦¾î¾Ð¿¬),1024,8,1Á¶
PLT_1210,04JAN2023:17:45:11,ºÒ·®,LR-B,¿µ±¹,C,20,2200,43500,Àû¿ë,2È£±â,2¿­,1161,62,1166,75,230,1166,CR(Á¦¾î¾Ð¿¬),1027,8,1Á¶
PLT_1211,04JAN2023:17:54:22,ºÒ·®,JS-SM490YB,ÀÏº»,C,20,2200,42100,Àû¿ë,1È£±â,2¿­,1177,88,1171,58,221,1171,CR(Á¦¾î¾Ð¿¬),1035,8,1Á¶
PLT_1212,04JAN2023:18:06:42,ºÒ·®,JS-SM490YB,ÀÏº»,C,20,2200,43700,Àû¿ë,1È£±â,1¿­,1169,77,1165,73,232,1165,CR(Á¦¾î¾Ð¿¬),1031,8,1Á¶
PLT_1213,04JAN2023:18:16:04,ºÒ·®,BV-AH32,ÇÁ¶û½º,C,20,2100,43800,Àû¿ë,2È£±â,1¿­,1161,74,1162,54,215,1162,CR(Á¦¾î¾Ð¿¬),1016,10,1Á¶
PLT_1214,04JAN2023:18:28:16,ºÒ·®,JS-SM490YA,ÀÏº»,C,19,2000,38800,Àû¿ë,2È£±â,2¿­,1172,72,1166,54,231,1166,CR(Á¦¾î¾Ð¿¬),1027,10,1Á¶
PLT_1215,04JAN2023:18:34:53,ºÒ·®,JS-SM490YB,ÀÏº»,C,20,2000,40800,Àû¿ë,3È£±â,1¿­,1170,67,1166,64,217,1166,CR(Á¦¾î¾Ð¿¬),1035,8,1Á¶
PLT_1216,04JAN2023:18:43:14,ºÒ·®,BV-AH32,ÇÁ¶û½º,C,19,2100,43700,Àû¿ë,3È£±â,2¿­,1147,56,1161,73,214,1161,CR(Á¦¾î¾Ð¿¬),1017,10,1Á¶
PLT_1217,04JAN2023:18:48:16,ºÒ·®,JS-SM490YA,ÀÏº»,C,19,2000,38800,Àû¿ë,1È£±â,1¿­,1164,76,1162,69,223,1162,CR(Á¦¾î¾Ð¿¬),1029,10,1Á¶
PLT_1218,04JAN2023:19:02:39,ºÒ·®,BV-B,ÇÁ¶û½º,C,18,2200,43600,Àû¿ë,1È£±â,2¿­,1166,80,1165,61,231,1165,CR(Á¦¾î¾Ð¿¬),1014,10,2Á¶
PLT_1219,04JAN2023:19:13:03,ºÒ·®,JS-SS400,ÀÏº»,C,18,2400,42300,Àû¿ë,2È£±â,1¿­,1156,66,1163,61,225,1163,CR(Á¦¾î¾Ð¿¬),1010,10,2Á¶
PLT_1220,04JAN2023:19:26:46,ºÒ·®,KS-SM400B,ÇÑ±¹,C,18,2400,42300,Àû¿ë,2È£±â,1¿­,1156,66,1163,61,230,1163,CR(Á¦¾î¾Ð¿¬),1010,10,2Á¶
PLT_1221,04JAN2023:19:34:02,ºÒ·®,BV-B,ÇÁ¶û½º,C,18,2300,40400,Àû¿ë,2È£±â,2¿­,1160,65,1165,61,214,1165,CR(Á¦¾î¾Ð¿¬),1015,10,2Á¶
PLT_1222,04JAN2023:19:44:09,¾çÇ°,JS-SM490YB,ÀÏº»,C,16,2200,43600,Àû¿ë,3È£±â,2¿­,1163,57,1166,67,228,1166,CR(Á¦¾î¾Ð¿¬),0,10,2Á¶
PLT_1223,04JAN2023:19:56:39,¾çÇ°,JS-SM490YB,ÀÏº»,C,16,2200,43600,Àû¿ë,3È£±â,1¿­,1169,64,1164,61,188,1164,CR(Á¦¾î¾Ð¿¬),0,10,2Á¶
PLT_1224,04JAN2023:20:08:13,¾çÇ°,JS-SM490YB,ÀÏº»,C,16,2200,43600,Àû¿ë,1È£±â,1¿­,1166,68,1161,103,266,1161,CR(Á¦¾î¾Ð¿¬),999,10,2Á¶
PLT_1225,04JAN2023:20:19:16,¾çÇ°,JS-SM490YB,ÀÏº»,C,16,2300,43200,Àû¿ë,1È£±â,2¿­,1176,85,1165,87,276,1165,CR(Á¦¾î¾Ð¿¬),1000,10,2Á¶
PLT_1226,04JAN2023:20:26:51,¾çÇ°,JS-SM400B,ÀÏº»,C,20,2700,54300,Àû¿ë,3È£±â,1¿­,1159,70,1157,89,264,1157,CR(Á¦¾î¾Ð¿¬),991,8,2Á¶
PLT_1227,04JAN2023:20:34:28,¾çÇ°,KS-SM400B,ÇÑ±¹,C,20,2700,54300,Àû¿ë,3È£±â,1¿­,1159,70,1157,89,246,1157,CR(Á¦¾î¾Ð¿¬),991,8,2Á¶
PLT_1228,04JAN2023:20:47:08,¾çÇ°,KS-SS400,ÇÑ±¹,C,20,2700,54300,Àû¿ë,3È£±â,1¿­,1159,70,1157,89,229,1157,CR(Á¦¾î¾Ð¿¬),991,8,2Á¶
PLT_1229,04JAN2023:20:58:19,¾çÇ°,KR-A,ÇÑ±¹,C,23,2800,46400,Àû¿ë,3È£±â,2¿­,1163,68,1159,83,228,1159,CR(Á¦¾î¾Ð¿¬),995,8,2Á¶
PLT_1230,04JAN2023:21:11:07,¾çÇ°,KS-SM490B,ÇÑ±¹,C,14,2800,50200,Àû¿ë,2È£±â,1¿­,1143,59,1156,103,256,1156,CR(Á¦¾î¾Ð¿¬),945,10,2Á¶
PLT_1231,04JAN2023:21:22:23,¾çÇ°,KS-SM490B,ÇÑ±¹,C,14,2800,50300,Àû¿ë,2È£±â,2¿­,1161,78,1157,83,238,1157,CR(Á¦¾î¾Ð¿¬),941,10,2Á¶
PLT_1232,04JAN2023:21:36:58,¾çÇ°,AB/AH32,¹Ì±¹,C,16,2700,48800,Àû¿ë,1È£±â,1¿­,1169,64,1158,94,213,1158,CR(Á¦¾î¾Ð¿¬),962,10,2Á¶
PLT_1233,04JAN2023:21:44:21,¾çÇ°,BV-AH32,ÇÁ¶û½º,C,16,2700,53000,Àû¿ë,1È£±â,2¿­,1176,84,1163,78,242,1163,CR(Á¦¾î¾Ð¿¬),952,10,2Á¶
PLT_1234,04JAN2023:21:55:47,¾çÇ°,GL-A32,µ¶ÀÏ,C,16,2700,53000,Àû¿ë,1È£±â,2¿­,1176,84,1163,78,252,1163,CR(Á¦¾î¾Ð¿¬),952,10,2Á¶
PLT_1235,04JAN2023:22:04:41,¾çÇ°,LR-AH32,¿µ±¹,C,16,2700,53000,Àû¿ë,1È£±â,2¿­,1176,84,1163,78,237,1163,CR(Á¦¾î¾Ð¿¬),952,10,2Á¶
PLT_1236,04JAN2023:22:11:20,¾çÇ°,KR-A,ÇÑ±¹,C,23,2800,46400,Àû¿ë,3È£±â,1¿­,1161,68,1156,85,213,1156,CR(Á¦¾î¾Ð¿¬),979,8,2Á¶
PLT_1237,04JAN2023:22:20:33,¾çÇ°,KR-A,ÇÑ±¹,C,23,2800,46400,Àû¿ë,3È£±â,2¿­,1163,68,1158,85,224,1158,CR(Á¦¾î¾Ð¿¬),993,8,2Á¶
PLT_1238,04JAN2023:22:26:18,ºÒ·®,JS-SM490A,ÀÏº»,C,30,2300,30700,Àû¿ë,2È£±â,2¿­,1167,81,1157,80,230,1157,CR(Á¦¾î¾Ð¿¬),1038,8,2Á¶
PLT_1239,04JAN2023:22:36:04,ºÒ·®,CCS-B,ÇÁ¶û½º,C,30,2200,38900,Àû¿ë,2È£±â,1¿­,1155,74,1153,92,249,1153,CR(Á¦¾î¾Ð¿¬),1004,8,2Á¶
PLT_1240,04JAN2023:22:46:57,ºÒ·®,LR-A,¿µ±¹,C,30,2200,38900,Àû¿ë,2È£±â,1¿­,1155,74,1153,92,256,1153,CR(Á¦¾î¾Ð¿¬),1004,8,2Á¶
PLT_1241,04JAN2023:22:55:30,ºÒ·®,NV-B,¿µ±¹,C,30,2200,38900,Àû¿ë,2È£±â,1¿­,1155,74,1153,92,261,1153,CR(Á¦¾î¾Ð¿¬),1004,8,2Á¶
PLT_1242,04JAN2023:23:05:25,ºÒ·®,JS-SM490A,ÀÏº»,C,30,2300,30700,Àû¿ë,1È£±â,1¿­,1164,66,1158,92,237,1158,CR(Á¦¾î¾Ð¿¬),1022,8,2Á¶
PLT_1243,04JAN2023:23:13:02,ºÒ·®,JS-SM490A,ÀÏº»,C,40,2200,30700,Àû¿ë,3È£±â,1¿­,1162,78,1156,78,250,1156,CR(Á¦¾î¾Ð¿¬),1043,6,2Á¶
PLT_1244,04JAN2023:23:18:31,ºÒ·®,JS-SM490A,ÀÏº»,C,30,2300,30700,Àû¿ë,1È£±â,2¿­,1163,61,1159,87,217,1159,CR(Á¦¾î¾Ð¿¬),1024,8,2Á¶
PLT_1245,04JAN2023:23:30:52,ºÒ·®,JS-SM490A,ÀÏº»,C,30,2300,30700,Àû¿ë,2È£±â,1¿­,1154,72,1155,85,231,1155,CR(Á¦¾î¾Ð¿¬),1029,8,2Á¶
PLT_1246,04JAN2023:23:37:35,ºÒ·®,JS-SM490A,ÀÏº»,C,40,2200,30700,Àû¿ë,3È£±â,2¿­,1154,65,1156,96,235,1156,CR(Á¦¾î¾Ð¿¬),1046,6,2Á¶
PLT_1247,04JAN2023:23:49:13,ºÒ·®,JS-SM490A,ÀÏº»,C,30,2300,30700,Àû¿ë,2È£±â,2¿­,1162,82,1156,92,254,1156,CR(Á¦¾î¾Ð¿¬),1035,8,2Á¶
PLT_1248,05JAN2023:00:01:48,ºÒ·®,JS-SM490A,ÀÏº»,C,30,2300,30700,Àû¿ë,3È£±â,1¿­,1164,62,1159,84,226,1159,CR(Á¦¾î¾Ð¿¬),1034,8,2Á¶
PLT_1249,05JAN2023:00:13:19,ºÒ·®,JS-SM490A,ÀÏº»,C,30,2300,30700,Àû¿ë,3È£±â,2¿­,1165,79,1158,85,249,1158,CR(Á¦¾î¾Ð¿¬),1032,8,2Á¶
PLT_1250,05JAN2023:00:18:48,ºÒ·®,JS-SM490A,ÀÏº»,C,30,2300,30700,Àû¿ë,1È£±â,1¿­,1164,77,1157,95,267,1157,CR(Á¦¾î¾Ð¿¬),1031,8,2Á¶
PLT_1251,05JAN2023:00:28:36,ºÒ·®,JS-SM490A,ÀÏº»,C,30,2300,30700,Àû¿ë,1È£±â,2¿­,1160,65,1158,88,233,1158,CR(Á¦¾î¾Ð¿¬),1032,8,2Á¶
PLT_1252,05JAN2023:00:34:38,ºÒ·®,JS-SM490A,ÀÏº»,C,30,2300,30700,Àû¿ë,2È£±â,1¿­,1153,74,1155,94,229,1155,CR(Á¦¾î¾Ð¿¬),1020,8,2Á¶
PLT_1253,05JAN2023:00:47:35,ºÒ·®,JS-SM490A,ÀÏº»,C,30,2300,30700,Àû¿ë,2È£±â,2¿­,1160,71,1157,97,237,1157,CR(Á¦¾î¾Ð¿¬),1012,8,2Á¶
PLT_1254,05JAN2023:00:53:57,ºÒ·®,JS-SM490A,ÀÏº»,C,30,2300,30700,Àû¿ë,1È£±â,1¿­,1155,73,1154,93,270,1154,CR(Á¦¾î¾Ð¿¬),1022,8,2Á¶
PLT_1255,05JAN2023:01:01:17,ºÒ·®,JS-SM490A,ÀÏº»,C,30,2300,30700,Àû¿ë,2È£±â,1¿­,1151,65,1155,90,254,1155,CR(Á¦¾î¾Ð¿¬),1031,8,2Á¶
PLT_1256,05JAN2023:01:15:54,ºÒ·®,JS-SM490A,ÀÏº»,C,30,2300,30700,Àû¿ë,1È£±â,2¿­,1163,105,1159,51,229,1159,CR(Á¦¾î¾Ð¿¬),1034,8,2Á¶
PLT_1257,05JAN2023:01:28:36,ºÒ·®,JS-SM490A,ÀÏº»,C,40,2200,30700,Àû¿ë,3È£±â,1¿­,1159,103,1155,52,219,1155,CR(Á¦¾î¾Ð¿¬),1053,6,2Á¶
PLT_1258,05JAN2023:01:34:23,ºÒ·®,JS-SM490A,ÀÏº»,C,40,2200,30700,Àû¿ë,3È£±â,2¿­,1158,73,1156,91,270,1156,CR(Á¦¾î¾Ð¿¬),1053,6,2Á¶
PLT_1259,05JAN2023:01:39:45,ºÒ·®,KR-A,ÇÑ±¹,C,23,2300,34300,Àû¿ë,2È£±â,2¿­,1143,67,1153,97,222,1153,CR(Á¦¾î¾Ð¿¬),1007,8,2Á¶
PLT_1260,05JAN2023:01:47:54,ºÒ·®,KR-A,ÇÑ±¹,C,23,2300,34300,Àû¿ë,1È£±â,1¿­,1160,107,1156,60,236,1156,CR(Á¦¾î¾Ð¿¬),1006,8,2Á¶
PLT_1261,05JAN2023:01:54:09,¾çÇ°,KR-A,ÇÑ±¹,C,23,2300,34300,Àû¿ë,1È£±â,2¿­,1153,91,1153,59,245,1153,CR(Á¦¾î¾Ð¿¬),997,8,2Á¶
PLT_1262,05JAN2023:02:08:20,ºÒ·®,LR-AH32,¿µ±¹,C,20,2000,41900,Àû¿ë,2È£±â,1¿­,1158,88,1153,53,201,1153,CR(Á¦¾î¾Ð¿¬),1002,8,2Á¶
PLT_1263,05JAN2023:02:19:15,ºÒ·®,NV-A32,¿µ±¹,C,20,2000,41900,Àû¿ë,2È£±â,1¿­,1158,88,1153,53,220,1153,CR(Á¦¾î¾Ð¿¬),1002,8,2Á¶
PLT_1264,05JAN2023:02:33:49,ºÒ·®,JS-SM490YB,ÀÏº»,C,20,2200,42400,Àû¿ë,2È£±â,2¿­,1155,95,1154,44,202,1154,CR(Á¦¾î¾Ð¿¬),986,7,2Á¶
PLT_1265,05JAN2023:02:40:37,ºÒ·®,JS-SM490A,ÀÏº»,C,40,2200,30700,Àû¿ë,3È£±â,1¿­,1158,105,1154,52,234,1154,CR(Á¦¾î¾Ð¿¬),1043,6,2Á¶
PLT_1266,05JAN2023:02:46:49,ºÒ·®,JS-SM490A,ÀÏº»,C,40,2200,30700,Àû¿ë,3È£±â,2¿­,1161,105,1155,58,265,1155,CR(Á¦¾î¾Ð¿¬),1029,6,2Á¶
PLT_1267,05JAN2023:02:57:31,ºÒ·®,LR-AH32,¿µ±¹,C,19,2300,36900,Àû¿ë,1È£±â,1¿­,1159,99,1154,56,242,1154,CR(Á¦¾î¾Ð¿¬),1019,10,2Á¶
PLT_1268,05JAN2023:03:02:34,¾çÇ°,LR-AH32,¿µ±¹,C,19,2000,42900,Àû¿ë,1È£±â,2¿­,1150,82,1150,58,223,1150,CR(Á¦¾î¾Ð¿¬),989,10,2Á¶
PLT_1269,05JAN2023:03:08:46,ºÒ·®,JS-SM490YB,ÀÏº»,C,20,2000,42800,Àû¿ë,2È£±â,1¿­,1149,96,1149,44,202,1149,CR(Á¦¾î¾Ð¿¬),1021,8,2Á¶
PLT_1270,05JAN2023:03:21:32,¾çÇ°,JS-SM490YB,ÀÏº»,C,20,2200,36600,Àû¿ë,2È£±â,2¿­,1151,98,1151,40,220,1151,CR(Á¦¾î¾Ð¿¬),996,8,2Á¶
PLT_1271,05JAN2023:03:26:43,ºÒ·®,JS-SM490YB,ÀÏº»,C,20,2000,42800,Àû¿ë,3È£±â,1¿­,1154,91,1152,59,211,1152,CR(Á¦¾î¾Ð¿¬),1010,8,2Á¶
PLT_1272,05JAN2023:03:39:26,ºÒ·®,JS-SM490YB,ÀÏº»,C,20,2100,43000,Àû¿ë,3È£±â,2¿­,1150,97,1151,60,261,1151,CR(Á¦¾î¾Ð¿¬),1012,8,2Á¶
PLT_1273,05JAN2023:03:46:56,ºÒ·®,KS-SM400A,ÇÑ±¹,C,40,2500,21500,Àû¿ë,2È£±â,1¿­,1139,101,1144,38,238,1144,CR(Á¦¾î¾Ð¿¬),1029,6,2Á¶
PLT_1274,05JAN2023:03:53:00,ºÒ·®,JS-SM490YB,ÀÏº»,C,20,2200,41500,Àû¿ë,1È£±â,1¿­,1154,101,1152,53,220,1152,CR(Á¦¾î¾Ð¿¬),1002,7,2Á¶
PLT_1275,05JAN2023:04:06:26,ºÒ·®,JS-SM490A,ÀÏº»,C,50,2500,18900,Àû¿ë,1È£±â,2¿­,1132,93,1141,55,216,1141,CR(Á¦¾î¾Ð¿¬),1032,6,2Á¶
PLT_1276,05JAN2023:04:20:25,ºÒ·®,JS-SM490A,ÀÏº»,C,38,2500,17900,Àû¿ë,3È£±â,1¿­,1145,98,1150,60,225,1150,CR(Á¦¾î¾Ð¿¬),1048,8,2Á¶
PLT_1277,05JAN2023:04:31:26,ºÒ·®,KS-SM490A,ÇÑ±¹,C,30,2500,27300,Àû¿ë,3È£±â,2¿­,1149,89,1152,54,198,1152,CR(Á¦¾î¾Ð¿¬),1019,8,2Á¶
PLT_1278,05JAN2023:04:41:52,ºÒ·®,JS-SS400,ÀÏº»,C,25,2500,31400,Àû¿ë,1È£±â,1¿­,1145,101,1148,47,251,1148,CR(Á¦¾î¾Ð¿¬),1023,8,2Á¶
PLT_1279,05JAN2023:04:47:55,ºÒ·®,JS-SS400,ÀÏº»,C,40,2500,16900,Àû¿ë,2È£±â,2¿­,1139,103,1147,51,242,1147,CR(Á¦¾î¾Ð¿¬),1034,6,2Á¶
PLT_1280,05JAN2023:05:00:38,ºÒ·®,GL-A,µ¶ÀÏ,C,25,2500,36300,Àû¿ë,1È£±â,2¿­,1129,97,1137,46,203,1137,CR(Á¦¾î¾Ð¿¬),1020,8,2Á¶
PLT_1281,05JAN2023:05:10:18,ºÒ·®,JS-SS400,ÀÏº»,C,25,2500,36300,Àû¿ë,1È£±â,2¿­,1129,97,1137,46,221,1137,CR(Á¦¾î¾Ð¿¬),1020,8,2Á¶
PLT_1282,05JAN2023:05:21:10,ºÒ·®,LR-A,¿µ±¹,C,25,2500,36300,Àû¿ë,1È£±â,2¿­,1129,97,1137,46,237,1137,CR(Á¦¾î¾Ð¿¬),1020,8,2Á¶
PLT_1283,05JAN2023:05:32:00,ºÒ·®,NV-A,¿µ±¹,C,25,2500,36300,Àû¿ë,1È£±â,2¿­,1129,97,1137,46,231,1137,CR(Á¦¾î¾Ð¿¬),1020,8,2Á¶
PLT_1284,05JAN2023:05:46:30,ºÒ·®,AB/A,¹Ì±¹,C,24,2600,42000,Àû¿ë,2È£±â,1¿­,1135,96,1145,50,205,1145,CR(Á¦¾î¾Ð¿¬),1003,8,2Á¶
PLT_1285,05JAN2023:05:59:07,ºÒ·®,LR-A,¿µ±¹,C,24,2600,42000,Àû¿ë,2È£±â,1¿­,1135,96,1145,50,239,1145,CR(Á¦¾î¾Ð¿¬),1003,8,2Á¶
PLT_1286,05JAN2023:06:11:50,ºÒ·®,KR-A,ÇÑ±¹,C,23,2300,34300,Àû¿ë,2È£±â,2¿­,1133,103,1144,44,249,1144,CR(Á¦¾î¾Ð¿¬),1011,8,2Á¶
PLT_1287,05JAN2023:06:25:18,ºÒ·®,KR-A,ÇÑ±¹,C,23,2300,34300,Àû¿ë,3È£±â,1¿­,1135,88,1147,65,221,1147,CR(Á¦¾î¾Ð¿¬),1007,8,2Á¶
PLT_1288,05JAN2023:06:36:11,ºÒ·®,KR-A,ÇÑ±¹,C,23,2300,34300,Àû¿ë,3È£±â,2¿­,1133,89,1148,63,207,1148,CR(Á¦¾î¾Ð¿¬),1005,8,2Á¶
PLT_1289,05JAN2023:06:45:26,ºÒ·®,LR-AH32,¿µ±¹,C,19,2500,36900,Àû¿ë,1È£±â,2¿­,1133,61,1141,46,187,1141,CR(Á¦¾î¾Ð¿¬),1006,10,2Á¶
PLT_1290,05JAN2023:06:54:13,¾çÇ°,KR-A,ÇÑ±¹,C,23,2300,34300,Àû¿ë,1È£±â,1¿­,1139,64,1145,50,194,1145,CR(Á¦¾î¾Ð¿¬),998,8,2Á¶
PLT_1291,05JAN2023:07:08:53,¾çÇ°,BV-AH32,ÇÁ¶û½º,C,20,2500,35700,Àû¿ë,2È£±â,1¿­,1141,59,1147,48,199,1147,CR(Á¦¾î¾Ð¿¬),987,10,1Á¶
PLT_1292,05JAN2023:07:19:59,¾çÇ°,LR-AH32,¿µ±¹,C,20,2500,35700,Àû¿ë,2È£±â,1¿­,1141,59,1147,48,212,1147,CR(Á¦¾î¾Ð¿¬),987,10,1Á¶
PLT_1293,05JAN2023:07:29:25,ºÒ·®,JS-SM490YB,ÀÏº»,C,16,2600,37300,Àû¿ë,3È£±â,1¿­,1138,57,1148,57,182,1148,CR(Á¦¾î¾Ð¿¬),968,9,1Á¶
PLT_1294,05JAN2023:07:35:47,¾çÇ°,JS-SM400B,ÀÏº»,C,18,2500,42700,Àû¿ë,2È£±â,2¿­,1128,104,1146,52,254,1146,CR(Á¦¾î¾Ð¿¬),980,10,1Á¶
PLT_1295,05JAN2023:07:46:36,¾çÇ°,JS-SM490YB,ÀÏº»,C,16,2600,37300,Àû¿ë,3È£±â,2¿­,1140,107,1148,49,213,1148,CR(Á¦¾î¾Ð¿¬),973,10,1Á¶
PLT_1296,05JAN2023:07:57:08,ºÒ·®,JS-SM490YB,ÀÏº»,C,16,2600,37300,¹ÌÀû¿ë,1È£±â,1¿­,1153,67,1151,44,190,1151,CR(Á¦¾î¾Ð¿¬),976,10,1Á¶
PLT_1297,05JAN2023:08:10:02,¾çÇ°,BV-AH32,ÇÁ¶û½º,C,15,2700,43600,Àû¿ë,1È£±â,2¿­,1131,61,1138,47,165,1138,CR(Á¦¾î¾Ð¿¬),956,10,1Á¶
PLT_1298,05JAN2023:08:22:08,¾çÇ°,GL-A32,µ¶ÀÏ,C,15,2700,43600,Àû¿ë,1È£±â,2¿­,1131,61,1138,47,206,1138,CR(Á¦¾î¾Ð¿¬),956,10,1Á¶
PLT_1299,05JAN2023:08:29:23,¾çÇ°,NK-KA32,ÀÏº»,C,15,2700,43600,Àû¿ë,1È£±â,2¿­,1131,61,1138,47,171,1138,CR(Á¦¾î¾Ð¿¬),956,10,1Á¶
PLT_1300,05JAN2023:08:40:39,ºÒ·®,JS-SM490YB,ÀÏº»,C,16,2500,37400,Àû¿ë,2È£±â,1¿­,1140,83,1149,50,206,1149,CR(Á¦¾î¾Ð¿¬),971,9,1Á¶
PLT_1301,05JAN2023:08:51:41,ºÒ·®,JS-SM490YB,ÀÏº»,C,16,2500,37400,Àû¿ë,2È£±â,2¿­,1152,73,1153,35,186,1153,CR(Á¦¾î¾Ð¿¬),985,9,1Á¶
PLT_1302,05JAN2023:08:57:07,ºÒ·®,JS-SM490YB,ÀÏº»,C,16,2500,37400,¹ÌÀû¿ë,3È£±â,1¿­,1144,56,1150,59,219,1150,CR(Á¦¾î¾Ð¿¬),972,10,1Á¶
PLT_1303,05JAN2023:09:03:50,¾çÇ°,JS-SM490YB,ÀÏº»,C,16,2500,37400,Àû¿ë,3È£±â,2¿­,1149,71,1151,51,181,1151,CR(Á¦¾î¾Ð¿¬),973,10,1Á¶
PLT_1304,05JAN2023:09:11:56,¾çÇ°,JS-SM490YB,ÀÏº»,C,16,2500,37400,Àû¿ë,1È£±â,1¿­,1145,62,1147,49,180,1147,CR(Á¦¾î¾Ð¿¬),968,10,1Á¶
PLT_1305,05JAN2023:09:19:35,¾çÇ°,JS-SM490YB,ÀÏº»,C,15,2500,42400,Àû¿ë,1È£±â,2¿­,1121,60,1132,49,191,1132,CR(Á¦¾î¾Ð¿¬),969,10,1Á¶
PLT_1306,05JAN2023:09:28:27,¾çÇ°,JS-SM490YB,ÀÏº»,C,15,2500,42400,Àû¿ë,2È£±â,1¿­,1138,58,1149,59,210,1149,CR(Á¦¾î¾Ð¿¬),973,10,1Á¶
PLT_1307,05JAN2023:09:39:45,¾çÇ°,GL-A32,µ¶ÀÏ,C,15,2600,42600,Àû¿ë,2È£±â,2¿­,1148,60,1152,43,192,1152,CR(Á¦¾î¾Ð¿¬),993,10,1Á¶
PLT_1308,05JAN2023:09:51:56,¾çÇ°,BV-AH32,ÇÁ¶û½º,C,15,2700,42100,Àû¿ë,3È£±â,1¿­,1140,63,1149,62,195,1149,CR(Á¦¾î¾Ð¿¬),957,10,1Á¶
PLT_1309,05JAN2023:10:02:00,ºÒ·®,KR-A,ÇÑ±¹,C,21,2800,44900,Àû¿ë,3È£±â,2¿­,1146,64,1151,62,223,1151,CR(Á¦¾î¾Ð¿¬),971,7,1Á¶
PLT_1310,05JAN2023:10:16:44,ºÒ·®,AB/A,¹Ì±¹,C,22,2600,46000,¹ÌÀû¿ë,1È£±â,1¿­,1134,61,1140,55,193,1140,CR(Á¦¾î¾Ð¿¬),972,8,1Á¶
