Repository: yerin723/PoscoAcademy_ScaleProject

# PoscoAcademy_ScaleProject
[데이터 분석] 포스코 AI·BIG Data 아카데미 - 후판 공정 Scale 불량 영향 인자 추정

File: SCALE불량.csv (part 2 of 3)
plate_no,rolling_date,scale,spec_long,spec_country,steel_kind,pt_thick,pt_width,pt_length,hsb,fur_no,fur_input_row,fur_heat_temp,fur_heat_time,fur_soak_temp,fur_soak_time,fur_total_time,fur_ex_temp,rolling_method,rolling_temp,descaling_count,work_group
PLT_1311,05JAN2023:10:27:08,¾çÇ°,JS-SS400,ÀÏº»,C,22,2600,46000,Àû¿ë,1È£±â,1¿­,1134,61,1140,55,221,1140,CR(Á¦¾î¾Ð¿¬),972,8,1Á¶
PLT_1312,05JAN2023:10:36:54,¾çÇ°,KR-A,ÇÑ±¹,C,21,2800,44900,Àû¿ë,1È£±â,2¿­,1114,60,1130,58,224,1130,CR(Á¦¾î¾Ð¿¬),959,8,1Á¶
PLT_1313,05JAN2023:10:45:44,¾çÇ°,BV-AH32,ÇÁ¶û½º,C,20,2500,43500,Àû¿ë,3È£±â,1¿­,1137,75,1145,48,207,1145,CR(Á¦¾î¾Ð¿¬),976,8,1Á¶
PLT_1314,05JAN2023:10:54:18,¾çÇ°,JS-SM490YB,ÀÏº»,C,16,3100,41700,Àû¿ë,3È£±â,2¿­,1133,68,1145,48,187,1145,CR(Á¦¾î¾Ð¿¬),913,10,1Á¶
PLT_1315,05JAN2023:11:04:10,¾çÇ°,KS-SM400B,ÇÑ±¹,C,20,2700,46000,Àû¿ë,2È£±â,1¿­,1136,57,1147,57,185,1147,CR(Á¦¾î¾Ð¿¬),956,8,1Á¶
PLT_1316,05JAN2023:11:16:07,¾çÇ°,KS-SS400,ÇÑ±¹,C,20,2500,48500,Àû¿ë,2È£±â,2¿­,1135,55,1147,47,187,1147,CR(Á¦¾î¾Ð¿¬),958,8,1Á¶
PLT_1317,05JAN2023:11:29:33,¾çÇ°,JS-SM490YB,ÀÏº»,C,16,2800,49700,Àû¿ë,1È£±â,1¿­,1137,61,1142,55,208,1142,CR(Á¦¾î¾Ð¿¬),945,10,1Á¶
PLT_1318,05JAN2023:11:40:56,¾çÇ°,JS-SM490YB,ÀÏº»,C,16,2800,49700,Àû¿ë,1È£±â,2¿­,1125,76,1138,66,208,1138,CR(Á¦¾î¾Ð¿¬),934,10,1Á¶
PLT_1319,05JAN2023:11:55:03,¾çÇ°,BV-B,ÇÁ¶û½º,C,17,3000,39000,Àû¿ë,2È£±â,1¿­,1110,64,1142,52,211,1142,CR(Á¦¾î¾Ð¿¬),951,10,1Á¶
PLT_1320,05JAN2023:12:01:42,¾çÇ°,LR-AH32,¿µ±¹,C,17,3100,49200,Àû¿ë,3È£±â,1¿­,1126,74,1147,55,206,1147,CR(Á¦¾î¾Ð¿¬),939,10,1Á¶
PLT_1321,05JAN2023:12:09:11,¾çÇ°,NV-A32,¿µ±¹,C,17,3100,49200,Àû¿ë,3È£±â,1¿­,1126,74,1147,55,189,1147,CR(Á¦¾î¾Ð¿¬),939,10,1Á¶
PLT_1322,05JAN2023:12:16:38,¾çÇ°,AB/AH32,¹Ì±¹,C,17,2900,54200,Àû¿ë,3È£±â,2¿­,1140,64,1154,54,214,1154,CR(Á¦¾î¾Ð¿¬),947,10,1Á¶
PLT_1323,05JAN2023:12:30:24,ºÒ·®,BV-AH32,ÇÁ¶û½º,C,17,2900,54200,Àû¿ë,3È£±â,2¿­,1140,64,1154,54,182,1154,CR(Á¦¾î¾Ð¿¬),947,9,1Á¶
PLT_1324,05JAN2023:12:38:33,¾çÇ°,JS-SM490YB,ÀÏº»,C,18,3100,29400,Àû¿ë,2È£±â,2¿­,1112,57,1145,57,187,1145,CR(Á¦¾î¾Ð¿¬),970,10,1Á¶
PLT_1325,05JAN2023:12:52:12,¾çÇ°,JS-SM490YB,ÀÏº»,C,18,3100,36500,Àû¿ë,1È£±â,1¿­,1124,62,1139,57,186,1139,CR(Á¦¾î¾Ð¿¬),975,10,1Á¶
PLT_1326,05JAN2023:13:06:34,¾çÇ°,JS-SM490YB,ÀÏº»,C,18,3100,36500,Àû¿ë,2È£±â,2¿­,1124,62,1148,52,178,1148,CR(Á¦¾î¾Ð¿¬),982,10,1Á¶
PLT_1327,05JAN2023:13:17:00,ºÒ·®,JS-SM490YB,ÀÏº»,C,18,3100,41800,Àû¿ë,1È£±â,2¿­,1115,58,1136,64,209,1136,CR(Á¦¾î¾Ð¿¬),971,9,1Á¶
PLT_1328,05JAN2023:13:30:17,¾çÇ°,JS-SM490YB,ÀÏº»,C,18,3100,41800,Àû¿ë,2È£±â,1¿­,1126,62,1152,59,224,1152,CR(Á¦¾î¾Ð¿¬),979,10,1Á¶
PLT_1329,05JAN2023:13:44:45,ºÒ·®,JS-SS400,ÀÏº»,C,25,3100,37400,Àû¿ë,3È£±â,1¿­,1129,63,1151,58,216,1151,CR(Á¦¾î¾Ð¿¬),991,7,1Á¶
PLT_1330,05JAN2023:13:56:57,ºÒ·®,AB/A,¹Ì±¹,C,23,3200,39000,Àû¿ë,3È£±â,2¿­,1133,64,1154,56,187,1154,CR(Á¦¾î¾Ð¿¬),988,7,1Á¶
PLT_1331,05JAN2023:14:03:29,¾çÇ°,JS-SM490YB,ÀÏº»,C,20,3000,39000,Àû¿ë,1È£±â,1¿­,1134,69,1143,58,212,1143,CR(Á¦¾î¾Ð¿¬),977,8,1Á¶
PLT_1332,05JAN2023:14:15:21,¾çÇ°,JS-SM490A,ÀÏº»,C,20,2900,37100,Àû¿ë,1È£±â,2¿­,1115,96,1139,70,249,1139,CR(Á¦¾î¾Ð¿¬),983,8,1Á¶
PLT_1333,05JAN2023:14:27:15,¾çÇ°,JS-SM490YB,ÀÏº»,C,20,2900,37200,Àû¿ë,2È£±â,1¿­,1141,63,1161,57,190,1161,CR(Á¦¾î¾Ð¿¬),995,8,1Á¶
PLT_1334,05JAN2023:14:40:41,¾çÇ°,JS-SM490YB,ÀÏº»,C,20,2900,37200,Àû¿ë,2È£±â,2¿­,1149,100,1160,57,249,1160,CR(Á¦¾î¾Ð¿¬),985,8,1Á¶
PLT_1335,05JAN2023:14:46:13,¾çÇ°,LR-AH32,¿µ±¹,C,22,3100,32200,Àû¿ë,3È£±â,1¿­,1130,66,1150,58,229,1150,CR(Á¦¾î¾Ð¿¬),984,8,1Á¶
PLT_1336,05JAN2023:14:54:39,¾çÇ°,LR-AH36,¿µ±¹,C,25,3000,31000,Àû¿ë,3È£±â,2¿­,1140,66,1155,55,188,1155,CR(Á¦¾î¾Ð¿¬),899,8,1Á¶
PLT_1337,05JAN2023:15:04:35,¾çÇ°,A709-36,¹Ì±¹,C,26,2800,28900,Àû¿ë,1È£±â,1¿­,1150,63,1154,59,197,1154,CR(Á¦¾î¾Ð¿¬),993,8,1Á¶
PLT_1338,05JAN2023:15:18:32,¾çÇ°,JS-SS400,ÀÏº»,C,25,3100,37400,Àû¿ë,3È£±â,1¿­,1142,62,1158,56,187,1158,CR(Á¦¾î¾Ð¿¬),992,8,1Á¶
PLT_1339,05JAN2023:15:30:06,¾çÇ°,JS-SM490A,ÀÏº»,C,24,3000,20700,Àû¿ë,1È£±â,2¿­,1135,89,1149,73,221,1149,CR(Á¦¾î¾Ð¿¬),987,8,1Á¶
PLT_1340,05JAN2023:15:43:16,¾çÇ°,AB/A,¹Ì±¹,C,25,2900,40400,Àû¿ë,3È£±â,2¿­,1144,63,1159,58,221,1159,CR(Á¦¾î¾Ð¿¬),989,8,1Á¶
PLT_1341,05JAN2023:15:54:54,¾çÇ°,NV-A,¿µ±¹,C,25,2900,40400,Àû¿ë,3È£±â,2¿­,1144,63,1159,58,182,1159,CR(Á¦¾î¾Ð¿¬),989,8,1Á¶
PLT_1342,05JAN2023:16:03:39,¾çÇ°,LR-A,¿µ±¹,C,24,2800,31700,Àû¿ë,2È£±â,2¿­,1136,73,1160,71,220,1160,CR(Á¦¾î¾Ð¿¬),976,8,1Á¶
PLT_1343,05JAN2023:16:13:39,¾çÇ°,NV-A,¿µ±¹,C,24,2800,31700,Àû¿ë,2È£±â,2¿­,1136,60,1160,71,196,1160,CR(Á¦¾î¾Ð¿¬),976,8,1Á¶
PLT_1344,05JAN2023:16:26:55,¾çÇ°,JS-SM490A,ÀÏº»,C,30,3100,25100,Àû¿ë,2È£±â,1¿­,1172,74,1166,59,219,1166,CR(Á¦¾î¾Ð¿¬),972,8,1Á¶
PLT_1345,05JAN2023:16:40:24,ºÒ·®,JS-SS400,ÀÏº»,C,38,3100,19000,Àû¿ë,1È£±â,1¿­,1168,68,1163,57,215,1163,CR(Á¦¾î¾Ð¿¬),1009,8,1Á¶
PLT_1346,05JAN2023:16:53:04,ºÒ·®,KS-SM490B,ÇÑ±¹,C,30,3500,28200,Àû¿ë,3È£±â,1¿­,1145,65,1159,53,216,1159,CR(Á¦¾î¾Ð¿¬),1009,7,1Á¶
PLT_1347,05JAN2023:17:07:38,ºÒ·®,AB/A,¹Ì±¹,C,25,3400,32500,¹ÌÀû¿ë,3È£±â,2¿­,1137,60,1167,66,212,1167,CR(Á¦¾î¾Ð¿¬),989,8,1Á¶
PLT_1348,05JAN2023:17:19:43,¾çÇ°,BV-B,ÇÁ¶û½º,C,20,3300,37800,Àû¿ë,1È£±â,2¿­,1133,61,1149,76,221,1149,CR(Á¦¾î¾Ð¿¬),970,8,1Á¶
PLT_1349,05JAN2023:17:31:11,¾çÇ°,BV-B,ÇÁ¶û½º,C,20,3200,34200,Àû¿ë,2È£±â,1¿­,1144,65,1161,63,194,1161,CR(Á¦¾î¾Ð¿¬),987,8,1Á¶
PLT_1350,05JAN2023:17:41:48,¾çÇ°,LR-B,¿µ±¹,C,20,3200,34200,Àû¿ë,2È£±â,1¿­,1144,65,1161,63,213,1161,CR(Á¦¾î¾Ð¿¬),987,8,1Á¶
PLT_1351,05JAN2023:17:55:45,¾çÇ°,BV-B,ÇÁ¶û½º,C,20,3300,34500,Àû¿ë,2È£±â,2¿­,1142,58,1162,70,205,1162,CR(Á¦¾î¾Ð¿¬),981,8,1Á¶
PLT_1352,05JAN2023:18:01:39,¾çÇ°,LR-A,¿µ±¹,C,21,3400,38800,Àû¿ë,1È£±â,2¿­,1126,57,1144,68,195,1144,CR(Á¦¾î¾Ð¿¬),972,8,1Á¶
PLT_1353,05JAN2023:18:14:26,¾çÇ°,BV-AH32,ÇÁ¶û½º,C,20,3300,28700,Àû¿ë,1È£±â,1¿­,1176,68,1168,58,209,1168,CR(Á¦¾î¾Ð¿¬),960,10,1Á¶
PLT_1354,05JAN2023:18:28:33,ºÒ·®,BV-B,ÇÁ¶û½º,C,19,3300,42900,Àû¿ë,2È£±â,1¿­,1157,63,1161,62,197,1161,CR(Á¦¾î¾Ð¿¬),975,9,1Á¶
PLT_1355,05JAN2023:18:42:39,¾çÇ°,BV-AH32,ÇÁ¶û½º,C,20,3300,29000,Àû¿ë,2È£±â,2¿­,1168,64,1168,61,186,1168,CR(Á¦¾î¾Ð¿¬),979,10,1Á¶
PLT_1356,05JAN2023:18:54:50,¾çÇ°,BV-B,ÇÁ¶û½º,C,19,3300,42700,Àû¿ë,3È£±â,1¿­,1158,73,1166,56,212,1166,CR(Á¦¾î¾Ð¿¬),980,10,1Á¶
PLT_1357,05JAN2023:19:09:07,¾çÇ°,LR-B,¿µ±¹,C,19,3600,41000,Àû¿ë,3È£±â,2¿­,1176,72,1169,55,205,1169,CR(Á¦¾î¾Ð¿¬),976,10,2Á¶
PLT_1358,05JAN2023:19:22:29,¾çÇ°,BV-AH32,ÇÁ¶û½º,C,20,3300,28800,Àû¿ë,1È£±â,1¿­,1162,72,1159,56,215,1159,CR(Á¦¾î¾Ð¿¬),975,10,2Á¶
PLT_1359,05JAN2023:19:35:20,¾çÇ°,AB/AH32,¹Ì±¹,C,18,3200,42500,Àû¿ë,1È£±â,2¿­,1158,65,1159,68,214,1159,CR(Á¦¾î¾Ð¿¬),971,10,2Á¶
PLT_1360,05JAN2023:19:42:58,¾çÇ°,BV-AH32,ÇÁ¶û½º,C,18,3200,42500,Àû¿ë,1È£±â,2¿­,1158,65,1159,68,201,1159,CR(Á¦¾î¾Ð¿¬),971,10,2Á¶
PLT_1361,05JAN2023:19:57:04,¾çÇ°,LR-AH32,¿µ±¹,C,18,3200,42500,Àû¿ë,1È£±â,2¿­,1158,65,1159,68,226,1159,CR(Á¦¾î¾Ð¿¬),971,10,2Á¶
PLT_1362,05JAN2023:20:08:47,ºÒ·®,NV-B,¿µ±¹,C,18,3600,43200,Àû¿ë,2È£±â,1¿­,1158,71,1168,56,216,1168,CR(Á¦¾î¾Ð¿¬),962,9,2Á¶
PLT_1363,05JAN2023:20:23:03,ºÒ·®,AB/B,¹Ì±¹,C,18,3600,34400,¹ÌÀû¿ë,2È£±â,2¿­,1115,57,1160,71,193,1160,CR(Á¦¾î¾Ð¿¬),964,10,2Á¶
PLT_1364,05JAN2023:20:34:35,¾çÇ°,BV-B,ÇÁ¶û½º,C,16,3300,36800,Àû¿ë,3È£±â,1¿­,1165,72,1164,56,194,1164,CR(Á¦¾î¾Ð¿¬),969,10,2Á¶
PLT_1365,05JAN2023:20:41:18,¾çÇ°,BV-B,ÇÁ¶û½º,C,16,3500,38900,Àû¿ë,3È£±â,2¿­,1155,71,1164,56,198,1164,CR(Á¦¾î¾Ð¿¬),945,10,2Á¶
PLT_1366,05JAN2023:20:54:21,¾çÇ°,LR-B,¿µ±¹,C,16,3500,38900,Àû¿ë,3È£±â,2¿­,1155,71,1164,56,206,1164,CR(Á¦¾î¾Ð¿¬),945,10,2Á¶
PLT_1367,05JAN2023:21:03:22,¾çÇ°,AB/B,¹Ì±¹,C,14,3400,54200,Àû¿ë,1È£±â,1¿­,1145,61,1155,68,196,1155,CR(Á¦¾î¾Ð¿¬),886,10,2Á¶
PLT_1368,05JAN2023:21:16:39,¾çÇ°,AB/AH32,¹Ì±¹,C,13,3400,48800,Àû¿ë,1È£±â,2¿­,1134,68,1149,75,246,1149,CR(Á¦¾î¾Ð¿¬),898,10,2Á¶
PLT_1369,05JAN2023:21:22:02,¾çÇ°,LR-AH32,¿µ±¹,C,13,3400,48800,Àû¿ë,1È£±â,2¿­,1134,68,1149,75,229,1149,CR(Á¦¾î¾Ð¿¬),898,10,2Á¶
PLT_1370,05JAN2023:21:36:55,ºÒ·®,LR-B,¿µ±¹,C,13,3500,53900,Àû¿ë,2È£±â,1¿­,1172,78,1171,48,215,1171,CR(Á¦¾î¾Ð¿¬),923,9,2Á¶
PLT_1371,05JAN2023:21:43:21,¾çÇ°,KR-AH32,ÇÑ±¹,C,13,3500,54000,Àû¿ë,3È£±â,1¿­,1169,64,1170,61,224,1170,CR(Á¦¾î¾Ð¿¬),929,10,2Á¶
PLT_1372,05JAN2023:21:50:31,¾çÇ°,NK-KA32,ÀÏº»,C,13,3500,54000,Àû¿ë,3È£±â,1¿­,1169,64,1170,61,188,1170,CR(Á¦¾î¾Ð¿¬),929,10,2Á¶
PLT_1373,05JAN2023:22:02:03,¾çÇ°,NV-A32,¿µ±¹,C,13,3500,54000,Àû¿ë,3È£±â,1¿­,1169,64,1170,61,194,1170,CR(Á¦¾î¾Ð¿¬),929,10,2Á¶
PLT_1374,05JAN2023:22:12:45,¾çÇ°,AB/AH32,¹Ì±¹,C,14,3300,53700,Àû¿ë,3È£±â,2¿­,1172,68,1173,57,188,1173,CR(Á¦¾î¾Ð¿¬),916,10,2Á¶
PLT_1375,05JAN2023:22:22:13,¾çÇ°,KR-AH32,ÇÑ±¹,C,14,3300,53700,Àû¿ë,3È£±â,2¿­,1172,68,1173,57,224,1173,CR(Á¦¾î¾Ð¿¬),916,10,2Á¶
PLT_1376,05JAN2023:22:32:59,¾çÇ°,LR-AH32,¿µ±¹,C,12,3400,41200,Àû¿ë,2È£±â,2¿­,1175,76,1174,58,223,1174,CR(Á¦¾î¾Ð¿¬),907,10,2Á¶
PLT_1377,05JAN2023:22:45:16,¾çÇ°,LR-AH32,¿µ±¹,C,12,3400,41200,Àû¿ë,1È£±â,1¿­,1184,72,1174,58,201,1174,CR(Á¦¾î¾Ð¿¬),905,10,2Á¶
PLT_1378,05JAN2023:22:56:20,ºÒ·®,BV-AH32,ÇÁ¶û½º,C,12,3300,42700,Àû¿ë,1È£±â,2¿­,1183,63,1173,69,216,1173,CR(Á¦¾î¾Ð¿¬),911,9,2Á¶
PLT_1379,05JAN2023:23:05:32,ºÒ·®,LR-AH32,¿µ±¹,C,12,3300,42700,¹ÌÀû¿ë,1È£±â,2¿­,1183,63,1173,69,233,1173,CR(Á¦¾î¾Ð¿¬),911,10,2Á¶
PLT_1380,05JAN2023:23:16:04,¾çÇ°,NK-KA32,ÀÏº»,C,12,3300,42700,Àû¿ë,1È£±â,2¿­,1183,63,1173,69,190,1173,CR(Á¦¾î¾Ð¿¬),911,10,2Á¶
PLT_1381,05JAN2023:23:26:58,¾çÇ°,AB/B,¹Ì±¹,C,13,3200,43200,Àû¿ë,2È£±â,1¿­,1174,73,1170,51,228,1170,CR(Á¦¾î¾Ð¿¬),937,10,2Á¶
PLT_1382,05JAN2023:23:37:22,¾çÇ°,NV-B,¿µ±¹,C,18,3600,37000,Àû¿ë,2È£±â,2¿­,1184,91,1169,53,237,1169,CR(Á¦¾î¾Ð¿¬),964,10,2Á¶
PLT_1383,05JAN2023:23:50:57,¾çÇ°,BV-B,ÇÁ¶û½º,C,17,3300,35000,Àû¿ë,3È£±â,1¿­,1168,72,1167,64,214,1167,CR(Á¦¾î¾Ð¿¬),984,10,2Á¶
PLT_1384,05JAN2023:23:58:52,¾çÇ°,LR-B,¿µ±¹,C,19,3600,41000,Àû¿ë,3È£±â,2¿­,1175,75,1170,60,230,1170,CR(Á¦¾î¾Ð¿¬),993,10,2Á¶
PLT_1385,06JAN2023:00:06:32,¾çÇ°,AB/B,¹Ì±¹,C,18,3400,29600,Àû¿ë,1È£±â,1¿­,1174,62,1169,70,216,1169,CR(Á¦¾î¾Ð¿¬),993,10,2Á¶
PLT_1386,06JAN2023:00:15:21,¾çÇ°,BV-B,ÇÁ¶û½º,C,18,3400,29600,Àû¿ë,1È£±â,1¿­,1174,62,1169,70,226,1169,CR(Á¦¾î¾Ð¿¬),993,10,2Á¶
PLT_1387,06JAN2023:00:23:04,¾çÇ°,LR-B,¿µ±¹,C,19,3600,41000,Àû¿ë,3È£±â,1¿­,1186,73,1172,53,232,1172,CR(Á¦¾î¾Ð¿¬),993,10,2Á¶
PLT_1388,06JAN2023:00:30:55,¾çÇ°,BV-B,ÇÁ¶û½º,C,19,3300,28700,Àû¿ë,1È£±â,2¿­,1181,66,1169,70,191,1169,CR(Á¦¾î¾Ð¿¬),998,10,2Á¶
PLT_1389,06JAN2023:00:41:24,¾çÇ°,AB/B,¹Ì±¹,C,19,3500,27100,Àû¿ë,2È£±â,2¿­,1180,77,1168,64,236,1168,CR(Á¦¾î¾Ð¿¬),988,10,2Á¶
PLT_1390,06JAN2023:00:52:32,¾çÇ°,BV-B,ÇÁ¶û½º,C,20,3600,37700,Àû¿ë,3È£±â,2¿­,1178,75,1167,57,206,1167,CR(Á¦¾î¾Ð¿¬),977,8,2Á¶
PLT_1391,06JAN2023:00:58:42,¾çÇ°,LR-A,¿µ±¹,C,22,3400,36800,Àû¿ë,2È£±â,1¿­,1175,75,1167,64,229,1167,CR(Á¦¾î¾Ð¿¬),973,8,2Á¶
PLT_1392,06JAN2023:01:06:48,¾çÇ°,BV-B,ÇÁ¶û½º,C,20,3600,39300,Àû¿ë,3È£±â,1¿­,1181,70,1172,50,226,1172,CR(Á¦¾î¾Ð¿¬),978,8,2Á¶
PLT_1393,06JAN2023:01:13:39,¾çÇ°,BV-B,ÇÁ¶û½º,C,20,3600,39300,Àû¿ë,3È£±â,2¿­,1177,61,1170,60,200,1170,CR(Á¦¾î¾Ð¿¬),993,8,2Á¶
PLT_1394,06JAN2023:01:27:38,ºÒ·®,NV-A,¿µ±¹,C,24,3700,24000,Àû¿ë,1È£±â,1¿­,1158,62,1161,75,215,1161,CR(Á¦¾î¾Ð¿¬),1004,8,2Á¶
PLT_1395,06JAN2023:01:40:28,¾çÇ°,AB/A,¹Ì±¹,C,22,3800,32000,Àû¿ë,2È£±â,1¿­,1166,71,1165,61,199,1165,CR(Á¦¾î¾Ð¿¬),951,8,2Á¶
PLT_1396,06JAN2023:01:48:49,ºÒ·®,LR-A,¿µ±¹,C,22,3800,32000,¹ÌÀû¿ë,2È£±â,1¿­,1166,71,1165,61,235,1165,CR(Á¦¾î¾Ð¿¬),951,8,2Á¶
PLT_1397,06JAN2023:02:02:54,¾çÇ°,LR-A,¿µ±¹,C,22,3800,21200,Àû¿ë,2È£±â,2¿­,1158,68,1166,73,210,1166,CR(Á¦¾î¾Ð¿¬),955,8,2Á¶
PLT_1398,06JAN2023:02:17:07,¾çÇ°,LR-A,¿µ±¹,C,22,3700,34800,Àû¿ë,1È£±â,2¿­,1150,70,1157,84,229,1157,CR(Á¦¾î¾Ð¿¬),966,8,2Á¶
PLT_1399,06JAN2023:02:25:18,ºÒ·®,LR-A,¿µ±¹,C,22,3700,34800,Àû¿ë,3È£±â,1¿­,1191,68,1176,52,213,1176,CR(Á¦¾î¾Ð¿¬),998,7,2Á¶
PLT_1400,06JAN2023:02:36:41,ºÒ·®,NV-A,¿µ±¹,C,22,3700,34800,¹ÌÀû¿ë,1È£±â,2¿­,1165,68,1164,75,225,1164,CR(Á¦¾î¾Ð¿¬),991,8,2Á¶
PLT_1401,06JAN2023:02:49:24,¾çÇ°,NV-A,¿µ±¹,C,22,3700,34800,Àû¿ë,2È£±â,1¿­,1189,70,1174,60,235,1174,CR(Á¦¾î¾Ð¿¬),997,8,2Á¶
PLT_1402,06JAN2023:03:03:13,¾çÇ°,NV-A,¿µ±¹,C,22,3700,34800,Àû¿ë,3È£±â,2¿­,1146,61,1162,66,224,1162,CR(Á¦¾î¾Ð¿¬),987,8,2Á¶
PLT_1403,06JAN2023:03:09:43,¾çÇ°,BV-B,ÇÁ¶û½º,C,19,3700,37800,Àû¿ë,1È£±â,2¿­,1174,72,1168,67,216,1168,CR(Á¦¾î¾Ð¿¬),990,10,2Á¶
PLT_1404,06JAN2023:03:17:11,¾çÇ°,BV-B,ÇÁ¶û½º,C,20,3800,38500,Àû¿ë,3È£±â,1¿­,1183,81,1170,44,221,1170,CR(Á¦¾î¾Ð¿¬),982,8,2Á¶
PLT_1405,06JAN2023:03:25:02,ºÒ·®,AB/AH32,¹Ì±¹,C,18,3700,32800,Àû¿ë,1È£±â,1¿­,1190,70,1177,73,224,1177,CR(Á¦¾î¾Ð¿¬),973,10,2Á¶
PLT_1406,06JAN2023:03:31:03,ºÒ·®,LR-AH32,¿µ±¹,C,18,3700,32800,Àû¿ë,1È£±â,1¿­,1190,70,1177,73,240,1177,CR(Á¦¾î¾Ð¿¬),973,9,2Á¶
PLT_1407,06JAN2023:03:41:17,ºÒ·®,LR-B,¿µ±¹,C,17,3600,33400,Àû¿ë,2È£±â,2¿­,1189,73,1176,49,199,1176,CR(Á¦¾î¾Ð¿¬),949,10,2Á¶
PLT_1408,06JAN2023:03:52:37,ºÒ·®,BV-B,ÇÁ¶û½º,C,17,3600,40400,Àû¿ë,2È£±â,1¿­,1173,66,1176,55,209,1176,CR(Á¦¾î¾Ð¿¬),951,10,2Á¶
PLT_1409,06JAN2023:04:01:27,ºÒ·®,LR-B,¿µ±¹,C,17,3600,40400,Àû¿ë,2È£±â,1¿­,1173,66,1176,55,227,1176,CR(Á¦¾î¾Ð¿¬),951,10,2Á¶
PLT_1410,06JAN2023:04:14:26,¾çÇ°,LR-AH32,¿µ±¹,C,16,3700,47500,Àû¿ë,3È£±â,2¿­,1169,76,1165,53,202,1165,CR(Á¦¾î¾Ð¿¬),925,10,2Á¶
PLT_1411,06JAN2023:04:24:27,¾çÇ°,A516-60,¹Ì±¹,C,13,3900,49400,Àû¿ë,1È£±â,1¿­,1183,73,1175,66,241,1175,CR(Á¦¾î¾Ð¿¬),904,10,2Á¶
PLT_1412,06JAN2023:04:29:59,ºÒ·®,A516-60,¹Ì±¹,C,13,3900,49400,¹ÌÀû¿ë,1È£±â,2¿­,1184,72,1173,67,231,1173,CR(Á¦¾î¾Ð¿¬),904,10,2Á¶
PLT_1413,06JAN2023:04:37:33,¾çÇ°,BV-A,ÇÁ¶û½º,C,12,4300,41600,Àû¿ë,2È£±â,1¿­,1169,70,1169,43,216,1169,CR(Á¦¾î¾Ð¿¬),900,10,2Á¶
PLT_1414,06JAN2023:04:48:40,¾çÇ°,NV-A,¿µ±¹,C,12,4300,41600,Àû¿ë,2È£±â,1¿­,1169,70,1169,43,209,1169,CR(Á¦¾î¾Ð¿¬),900,10,2Á¶
PLT_1415,06JAN2023:04:55:01,¾çÇ°,NV-A,¿µ±¹,C,14,4300,50800,Àû¿ë,3È£±â,1¿­,1144,71,1156,56,192,1156,CR(Á¦¾î¾Ð¿¬),892,10,2Á¶
PLT_1416,06JAN2023:05:04:05,¾çÇ°,NV-A,¿µ±¹,C,14,4200,50600,Àû¿ë,3È£±â,2¿­,1150,72,1159,55,197,1159,CR(Á¦¾î¾Ð¿¬),909,10,2Á¶
PLT_1417,06JAN2023:05:14:28,¾çÇ°,BV-AH32,ÇÁ¶û½º,C,16,4600,24100,Àû¿ë,2È£±â,2¿­,1174,71,1167,58,190,1167,CR(Á¦¾î¾Ð¿¬),933,10,2Á¶
PLT_1418,06JAN2023:05:20:53,ºÒ·®,AB/B,¹Ì±¹,C,18,4300,24400,Àû¿ë,1È£±â,1¿­,1191,78,1179,50,185,1179,CR(Á¦¾î¾Ð¿¬),966,10,2Á¶
PLT_1419,06JAN2023:05:26:01,¾çÇ°,LR-A,¿µ±¹,C,18,4400,28600,Àû¿ë,1È£±â,2¿­,1149,67,1156,64,216,1156,CR(Á¦¾î¾Ð¿¬),954,10,2Á¶
PLT_1420,06JAN2023:05:32:53,ºÒ·®,LR-AH32,¿µ±¹,C,20,4500,20700,Àû¿ë,2È£±â,1¿­,1154,77,1160,50,182,1160,CR(Á¦¾î¾Ð¿¬),961,7,2Á¶
PLT_1421,06JAN2023:05:40:28,¾çÇ°,LR-AH32,¿µ±¹,C,20,4500,20700,Àû¿ë,2È£±â,2¿­,1163,82,1160,53,191,1160,CR(Á¦¾î¾Ð¿¬),959,8,2Á¶
PLT_1422,06JAN2023:05:47:51,¾çÇ°,LR-A,¿µ±¹,C,21,4100,30200,Àû¿ë,3È£±â,1¿­,1139,64,1158,64,203,1158,CR(Á¦¾î¾Ð¿¬),966,8,2Á¶
PLT_1423,06JAN2023:05:54:03,ºÒ·®,KR-A,ÇÑ±¹,C,24,4500,20900,Àû¿ë,3È£±â,2¿­,1149,63,1164,65,226,1164,CR(Á¦¾î¾Ð¿¬),976,7,2Á¶
PLT_1424,06JAN2023:06:01:54,¾çÇ°,LR-A,¿µ±¹,C,24,4100,28300,Àû¿ë,1È£±â,1¿­,1169,70,1168,59,194,1168,CR(Á¦¾î¾Ð¿¬),989,8,2Á¶
PLT_1425,06JAN2023:06:13:17,¾çÇ°,LR-A,¿µ±¹,C,24,4100,18900,Àû¿ë,1È£±â,2¿­,1158,86,1156,57,200,1156,CR(Á¦¾î¾Ð¿¬),985,8,2Á¶
PLT_1426,06JAN2023:06:27:54,¾çÇ°,LR-A,¿µ±¹,C,24,4600,17300,Àû¿ë,2È£±â,1¿­,1146,75,1157,52,207,1157,CR(Á¦¾î¾Ð¿¬),957,8,2Á¶
PLT_1427,06JAN2023:06:42:19,¾çÇ°,LR-A,¿µ±¹,C,24,4600,17300,Àû¿ë,2È£±â,2¿­,1160,77,1160,64,226,1160,CR(Á¦¾î¾Ð¿¬),956,8,2Á¶
PLT_1428,06JAN2023:06:51:26,¾çÇ°,LR-A,¿µ±¹,C,16,4100,27000,Àû¿ë,3È£±â,1¿­,1195,65,1174,64,221,1174,CR(Á¦¾î¾Ð¿¬),942,10,2Á¶
PLT_1429,06JAN2023:07:03:00,¾çÇ°,NV-A,¿µ±¹,C,16,4100,27000,Àû¿ë,3È£±â,1¿­,1195,65,1174,64,234,1174,CR(Á¦¾î¾Ð¿¬),942,10,1Á¶
PLT_1430,06JAN2023:07:13:03,ºÒ·®,AB/A,¹Ì±¹,C,13,4200,38600,Àû¿ë,3È£±â,2¿­,1202,71,1178,60,210,1178,CR(Á¦¾î¾Ð¿¬),907,10,1Á¶
PLT_1431,06JAN2023:07:21:00,ºÒ·®,KR-A,ÇÑ±¹,C,13,3500,40700,Àû¿ë,1È£±â,1¿­,1203,78,1185,52,210,1185,CR(Á¦¾î¾Ð¿¬),890,9,1Á¶
PLT_1432,06JAN2023:07:34:08,¾çÇ°,GL-A,µ¶ÀÏ,C,14,3500,43000,Àû¿ë,3È£±â,1¿­,1189,63,1175,60,218,1175,CR(Á¦¾î¾Ð¿¬),884,10,1Á¶
PLT_1433,06JAN2023:07:43:26,¾çÇ°,KR-A,ÇÑ±¹,C,14,3500,43000,Àû¿ë,3È£±â,1¿­,1189,63,1175,60,220,1175,CR(Á¦¾î¾Ð¿¬),884,10,1Á¶
PLT_1434,06JAN2023:07:56:21,¾çÇ°,LR-A,¿µ±¹,C,14,3500,43000,Àû¿ë,3È£±â,1¿­,1189,63,1175,60,215,1175,CR(Á¦¾î¾Ð¿¬),884,10,1Á¶
PLT_1435,06JAN2023:08:02:37,¾çÇ°,AB/A,¹Ì±¹,C,12,3400,43100,Àû¿ë,1È£±â,2¿­,1184,76,1172,70,247,1172,CR(Á¦¾î¾Ð¿¬),906,10,1Á¶
PLT_1436,06JAN2023:08:11:21,¾çÇ°,KR-A,ÇÑ±¹,C,12,3400,43100,Àû¿ë,1È£±â,2¿­,1184,76,1172,70,222,1172,CR(Á¦¾î¾Ð¿¬),906,10,1Á¶
PLT_1437,06JAN2023:08:24:23,¾çÇ°,NV-A,¿µ±¹,C,12,3400,43100,Àû¿ë,1È£±â,2¿­,1184,76,1172,70,218,1172,CR(Á¦¾î¾Ð¿¬),906,10,1Á¶
PLT_1438,06JAN2023:08:37:36,¾çÇ°,AB/A,¹Ì±¹,C,13,3200,43100,Àû¿ë,2È£±â,1¿­,1182,72,1172,57,185,1172,CR(Á¦¾î¾Ð¿¬),877,10,1Á¶
PLT_1439,06JAN2023:08:50:40,¾çÇ°,LR-A,¿µ±¹,C,13,3200,43100,Àû¿ë,2È£±â,1¿­,1182,72,1172,57,191,1172,CR(Á¦¾î¾Ð¿¬),877,10,1Á¶
PLT_1440,06JAN2023:08:58:26,¾çÇ°,NV-A,¿µ±¹,C,13,3200,43100,Àû¿ë,2È£±â,1¿­,1182,72,1172,57,206,1172,CR(Á¦¾î¾Ð¿¬),877,10,1Á¶
PLT_1441,06JAN2023:09:10:58,ºÒ·®,AB/A,¹Ì±¹,C,15,3400,37000,Àû¿ë,3È£±â,2¿­,1197,72,1178,56,232,1178,CR(Á¦¾î¾Ð¿¬),940,10,1Á¶
PLT_1442,06JAN2023:09:23:20,ºÒ·®,NK-KA,ÀÏº»,C,15,3400,37000,¹ÌÀû¿ë,3È£±â,2¿­,1197,72,1178,56,213,1178,CR(Á¦¾î¾Ð¿¬),940,10,1Á¶
PLT_1443,06JAN2023:09:31:58,ºÒ·®,GL-A,µ¶ÀÏ,C,14,3400,37400,¹ÌÀû¿ë,2È£±â,2¿­,1168,72,1171,79,245,1171,CR(Á¦¾î¾Ð¿¬),935,10,1Á¶
PLT_1444,06JAN2023:09:40:39,ºÒ·®,BV-A,ÇÁ¶û½º,C,15,3300,39700,Àû¿ë,3È£±â,1¿­,1196,65,1181,51,204,1181,CR(Á¦¾î¾Ð¿¬),937,10,1Á¶
PLT_1445,06JAN2023:09:51:41,ºÒ·®,LR-A,¿µ±¹,C,15,3300,39700,¹ÌÀû¿ë,3È£±â,1¿­,1196,65,1181,51,179,1181,CR(Á¦¾î¾Ð¿¬),937,10,1Á¶
PLT_1446,06JAN2023:10:01:59,ºÒ·®,NV-A,¿µ±¹,C,15,3300,39700,Àû¿ë,3È£±â,1¿­,1196,65,1181,51,172,1181,CR(Á¦¾î¾Ð¿¬),937,10,1Á¶
PLT_1447,06JAN2023:10:10:25,ºÒ·®,LR-A,¿µ±¹,C,15,3300,39900,Àû¿ë,1È£±â,1¿­,1199,73,1183,55,214,1183,CR(Á¦¾î¾Ð¿¬),952,10,1Á¶
PLT_1448,06JAN2023:10:21:36,ºÒ·®,NV-A,¿µ±¹,C,15,3300,39900,Àû¿ë,1È£±â,1¿­,1199,73,1183,55,210,1183,CR(Á¦¾î¾Ð¿¬),952,10,1Á¶
PLT_1449,06JAN2023:10:30:31,¾çÇ°,LR-A,¿µ±¹,C,15,3600,39500,Àû¿ë,1È£±â,2¿­,1164,111,1167,75,250,1167,CR(Á¦¾î¾Ð¿¬),933,10,1Á¶
PLT_1450,06JAN2023:10:37:09,¾çÇ°,AB/A,¹Ì±¹,C,16,3300,37600,Àû¿ë,2È£±â,1¿­,1180,68,1175,59,198,1175,CR(Á¦¾î¾Ð¿¬),935,10,1Á¶
PLT_1451,06JAN2023:10:47:09,¾çÇ°,NV-A,¿µ±¹,C,16,3300,37600,Àû¿ë,2È£±â,1¿­,1180,68,1175,59,184,1175,CR(Á¦¾î¾Ð¿¬),935,10,1Á¶
PLT_1452,06JAN2023:11:00:52,ºÒ·®,AB/A,¹Ì±¹,C,16,3600,31400,Àû¿ë,3È£±â,2¿­,1199,67,1181,56,203,1181,CR(Á¦¾î¾Ð¿¬),936,10,1Á¶
PLT_1453,06JAN2023:11:14:18,ºÒ·®,LR-A,¿µ±¹,C,17,3500,36100,Àû¿ë,1È£±â,2¿­,1181,74,1176,64,221,1176,CR(Á¦¾î¾Ð¿¬),936,10,1Á¶
PLT_1454,06JAN2023:11:20:00,ºÒ·®,NV-A,¿µ±¹,C,17,3500,36100,Àû¿ë,1È£±â,2¿­,1181,76,1176,64,246,1176,CR(Á¦¾î¾Ð¿¬),936,10,1Á¶
PLT_1455,06JAN2023:11:34:26,ºÒ·®,AB/A,¹Ì±¹,C,18,3400,35200,Àû¿ë,3È£±â,1¿­,1205,76,1185,45,215,1185,CR(Á¦¾î¾Ð¿¬),994,10,1Á¶
PLT_1456,06JAN2023:11:45:54,ºÒ·®,LR-A,¿µ±¹,C,18,3400,35200,Àû¿ë,3È£±â,1¿­,1205,76,1185,45,204,1185,CR(Á¦¾î¾Ð¿¬),994,10,1Á¶
PLT_1457,06JAN2023:11:52:31,ºÒ·®,NV-A,¿µ±¹,C,18,3400,35200,Àû¿ë,3È£±â,1¿­,1205,76,1185,45,199,1185,CR(Á¦¾î¾Ð¿¬),994,10,1Á¶
PLT_1458,06JAN2023:11:59:53,¾çÇ°,BV-A,ÇÁ¶û½º,C,15,3300,36000,Àû¿ë,2È£±â,2¿­,1196,60,1172,60,215,1172,CR(Á¦¾î¾Ð¿¬),932,10,1Á¶
PLT_1459,06JAN2023:12:07:26,¾çÇ°,NV-A,¿µ±¹,C,15,3300,36000,Àû¿ë,2È£±â,2¿­,1196,60,1172,60,208,1172,CR(Á¦¾î¾Ð¿¬),932,10,1Á¶
PLT_1460,06JAN2023:12:14:38,ºÒ·®,LR-A,¿µ±¹,C,17,3500,35600,Àû¿ë,1È£±â,1¿­,1198,84,1179,57,214,1179,CR(Á¦¾î¾Ð¿¬),934,10,1Á¶
PLT_1461,06JAN2023:12:27:01,ºÒ·®,NV-A,¿µ±¹,C,17,3500,35600,Àû¿ë,1È£±â,1¿­,1198,114,1179,57,230,1179,CR(Á¦¾î¾Ð¿¬),934,10,1Á¶
PLT_1462,06JAN2023:12:34:01,ºÒ·®,LR-A,¿µ±¹,C,18,3500,31900,Àû¿ë,2È£±â,1¿­,1202,62,1184,49,182,1184,CR(Á¦¾î¾Ð¿¬),955,10,1Á¶
PLT_1463,06JAN2023:12:47:39,ºÒ·®,LR-A,¿µ±¹,C,18,3400,35300,Àû¿ë,3È£±â,2¿­,1206,72,1184,52,230,1184,CR(Á¦¾î¾Ð¿¬),998,10,1Á¶
PLT_1464,06JAN2023:12:59:00,ºÒ·®,NV-A,¿µ±¹,C,18,3400,35300,Àû¿ë,3È£±â,2¿­,1206,72,1184,52,201,1184,CR(Á¦¾î¾Ð¿¬),998,10,1Á¶
PLT_1465,06JAN2023:13:06:24,¾çÇ°,KR-A,ÇÑ±¹,C,20,3300,30900,Àû¿ë,2È£±â,2¿­,1191,62,1174,58,203,1174,CR(Á¦¾î¾Ð¿¬),982,8,1Á¶
PLT_1466,06JAN2023:13:20:54,¾çÇ°,NV-A,¿µ±¹,C,20,3300,30900,Àû¿ë,2È£±â,2¿­,1191,62,1174,58,204,1174,CR(Á¦¾î¾Ð¿¬),982,8,1Á¶
PLT_1467,06JAN2023:13:28:41,¾çÇ°,LR-A,¿µ±¹,C,22,3800,29900,Àû¿ë,1È£±â,1¿­,1159,64,1155,53,182,1155,CR(Á¦¾î¾Ð¿¬),978,8,1Á¶
PLT_1468,06JAN2023:13:40:03,¾çÇ°,NV-A,¿µ±¹,C,22,3700,34800,Àû¿ë,1È£±â,2¿­,1185,56,1173,56,167,1173,CR(Á¦¾î¾Ð¿¬),986,8,1Á¶
PLT_1469,06JAN2023:13:50:48,¾çÇ°,AB/AH32,¹Ì±¹,C,23,3200,31400,Àû¿ë,2È£±â,2¿­,1161,64,1166,51,219,1166,CR(Á¦¾î¾Ð¿¬),984,8,1Á¶
PLT_1470,06JAN2023:13:56:01,¾çÇ°,GL-A32,µ¶ÀÏ,C,18,3600,41000,Àû¿ë,3È£±â,1¿­,1185,80,1171,48,203,1171,CR(Á¦¾î¾Ð¿¬),958,10,1Á¶
PLT_1471,06JAN2023:14:07:14,ºÒ·®,LR-AH32,¿µ±¹,C,18,3600,41000,¹ÌÀû¿ë,3È£±â,1¿­,1185,80,1171,48,186,1171,CR(Á¦¾î¾Ð¿¬),958,10,1Á¶
PLT_1472,06JAN2023:14:14:35,ºÒ·®,LR-AH32,¿µ±¹,C,18,3600,41800,Àû¿ë,3È£±â,2¿­,1198,81,1179,47,223,1179,CR(Á¦¾î¾Ð¿¬),960,10,1Á¶
PLT_1473,06JAN2023:14:26:02,¾çÇ°,JS-SM490YB,ÀÏº»,C,14,3300,51200,Àû¿ë,2È£±â,1¿­,1187,69,1167,46,218,1167,CR(Á¦¾î¾Ð¿¬),908,10,1Á¶
PLT_1474,06JAN2023:14:36:26,¾çÇ°,AB/AH32,¹Ì±¹,C,14,3300,53200,Àû¿ë,1È£±â,1¿­,1181,119,1174,53,260,1174,CR(Á¦¾î¾Ð¿¬),914,10,1Á¶
PLT_1475,06JAN2023:14:43:37,¾çÇ°,KR-AH32,ÇÑ±¹,C,14,3300,53200,Àû¿ë,1È£±â,1¿­,1181,62,1174,53,213,1174,CR(Á¦¾î¾Ð¿¬),914,10,1Á¶
PLT_1476,06JAN2023:14:55:52,¾çÇ°,NV-A32,¿µ±¹,C,12,3600,48700,Àû¿ë,1È£±â,2¿­,1192,68,1173,55,202,1173,CR(Á¦¾î¾Ð¿¬),882,10,1Á¶
PLT_1477,06JAN2023:15:07:06,¾çÇ°,LR-B,¿µ±¹,C,12,3200,43300,Àû¿ë,2È£±â,1¿­,1184,70,1161,51,190,1161,CR(Á¦¾î¾Ð¿¬),901,10,1Á¶
PLT_1478,06JAN2023:15:21:26,¾çÇ°,JS-SM490A,ÀÏº»,C,13,3000,53500,Àû¿ë,2È£±â,2¿­,1167,80,1156,49,219,1156,CR(Á¦¾î¾Ð¿¬),919,10,1Á¶
PLT_1479,06JAN2023:15:30:03,¾çÇ°,KS-SM490B,ÇÑ±¹,C,14,2900,54300,Àû¿ë,3È£±â,1¿­,1166,72,1163,60,221,1163,CR(Á¦¾î¾Ð¿¬),923,10,1Á¶
PLT_1480,06JAN2023:15:41:41,¾çÇ°,JS-SM490YB,ÀÏº»,C,18,3100,41800,Àû¿ë,3È£±â,2¿­,1183,64,1173,64,188,1173,CR(Á¦¾î¾Ð¿¬),957,10,1Á¶
PLT_1481,06JAN2023:15:49:04,ºÒ·®,JS-SM490YB,ÀÏº»,C,18,3100,41800,¹ÌÀû¿ë,1È£±â,1¿­,1195,63,1173,52,215,1173,CR(Á¦¾î¾Ð¿¬),981,10,1Á¶
PLT_1482,06JAN2023:16:03:29,¾çÇ°,JS-SM490YB,ÀÏº»,C,18,3100,41800,Àû¿ë,1È£±â,2¿­,1192,73,1167,58,204,1167,CR(Á¦¾î¾Ð¿¬),977,10,1Á¶
PLT_1483,06JAN2023:16:15:23,¾çÇ°,JS-SM490YB,ÀÏº»,C,18,3100,41800,Àû¿ë,2È£±â,1¿­,1183,79,1162,44,202,1162,CR(Á¦¾î¾Ð¿¬),936,10,1Á¶
PLT_1484,06JAN2023:16:26:11,¾çÇ°,BV-AH32,ÇÁ¶û½º,C,18,3100,46300,Àû¿ë,3È£±â,1¿­,1194,73,1170,61,201,1170,CR(Á¦¾î¾Ð¿¬),982,10,1Á¶
PLT_1485,06JAN2023:16:33:46,¾çÇ°,LR-AH32,¿µ±¹,C,18,3100,46300,Àû¿ë,3È£±â,1¿­,1194,73,1170,61,194,1170,CR(Á¦¾î¾Ð¿¬),982,10,1Á¶
PLT_1486,06JAN2023:16:43:08,ºÒ·®,NV-A32,¿µ±¹,C,18,3100,46300,Àû¿ë,3È£±â,1¿­,1194,73,1170,61,213,1170,CR(Á¦¾î¾Ð¿¬),982,9,1Á¶
PLT_1487,06JAN2023:16:53:18,ºÒ·®,NV-A32,¿µ±¹,C,18,3100,48300,Àû¿ë,3È£±â,2¿­,1193,63,1176,64,196,1176,CR(Á¦¾î¾Ð¿¬),973,9,1Á¶
PLT_1488,06JAN2023:17:00:29,¾çÇ°,AB/AH32,¹Ì±¹,C,19,3100,42200,Àû¿ë,1È£±â,1¿­,1195,72,1165,49,180,1165,CR(Á¦¾î¾Ð¿¬),989,10,1Á¶
PLT_1489,06JAN2023:17:09:57,ºÒ·®,BV-AH32,ÇÁ¶û½º,C,19,3100,42200,¹ÌÀû¿ë,1È£±â,1¿­,1195,72,1165,49,211,1165,CR(Á¦¾î¾Ð¿¬),989,10,1Á¶
PLT_1490,06JAN2023:17:16:08,¾çÇ°,NV-A32,¿µ±¹,C,19,3100,42200,Àû¿ë,1È£±â,1¿­,1195,72,1165,49,215,1165,CR(Á¦¾î¾Ð¿¬),989,10,1Á¶
PLT_1491,06JAN2023:17:24:19,¾çÇ°,AB/AH32,¹Ì±¹,C,17,3000,49200,Àû¿ë,3È£±â,1¿­,1198,64,1172,57,204,1172,CR(Á¦¾î¾Ð¿¬),972,10,1Á¶
PLT_1492,06JAN2023:17:34:18,ºÒ·®,GL-A32,µ¶ÀÏ,C,17,3000,49200,¹ÌÀû¿ë,3È£±â,1¿­,1198,64,1172,57,225,1172,CR(Á¦¾î¾Ð¿¬),972,10,1Á¶
PLT_1493,06JAN2023:17:41:07,ºÒ·®,AB/AH32,¹Ì±¹,C,17,3100,50200,Àû¿ë,3È£±â,2¿­,1204,71,1176,50,212,1176,CR(Á¦¾î¾Ð¿¬),972,10,1Á¶
PLT_1494,06JAN2023:17:53:54,ºÒ·®,NV-A32,¿µ±¹,C,17,3100,50200,Àû¿ë,3È£±â,2¿­,1204,71,1176,50,201,1176,CR(Á¦¾î¾Ð¿¬),972,10,1Á¶
PLT_1495,06JAN2023:18:07:22,¾çÇ°,BV-B,ÇÁ¶û½º,C,19,3000,43100,Àû¿ë,1È£±â,2¿­,1177,63,1157,68,196,1157,CR(Á¦¾î¾Ð¿¬),957,10,1Á¶
PLT_1496,06JAN2023:18:16:36,¾çÇ°,NV-D36-TM,¿µ±¹,T,23,4100,22500,Àû¿ë,2È£±â,2¿­,1200,64,1159,58,211,1159,TMCP(¿ÂµµÁ¦¾î),905,8,1Á¶
PLT_1497,06JAN2023:18:22:27,¾çÇ°,NK-KA32-TM,ÀÏº»,T,22,2900,30700,Àû¿ë,2È£±â,1¿­,1173,73,1153,58,212,1153,TMCP(¿ÂµµÁ¦¾î),915,8,1Á¶
PLT_1498,06JAN2023:18:32:34,ºÒ·®,GL-A32-TM,µ¶ÀÏ,T,13,3300,33400,Àû¿ë,1È£±â,1¿­,1179,66,1153,57,224,1153,TMCP(¿ÂµµÁ¦¾î),863,9,1Á¶
PLT_1499,06JAN2023:18:41:03,¾çÇ°,GL-A32-TM,µ¶ÀÏ,T,15,3200,36900,Àû¿ë,1È£±â,2¿­,1137,55,1136,68,206,1136,TMCP(¿ÂµµÁ¦¾î),923,10,1Á¶
PLT_1500,06JAN2023:18:50:43,¾çÇ°,GL-A32-TM,µ¶ÀÏ,T,15,2700,37100,Àû¿ë,2È£±â,1¿­,1147,111,1133,66,258,1133,TMCP(¿ÂµµÁ¦¾î),916,10,1Á¶
PLT_1501,06JAN2023:19:03:22,¾çÇ°,LR-AH36-TM,¿µ±¹,T,18,2800,37700,Àû¿ë,2È£±â,2¿­,1187,62,1151,66,206,1151,TMCP(¿ÂµµÁ¦¾î),904,10,2Á¶
PLT_1502,06JAN2023:19:16:43,ºÒ·®,LR-EH32-TM,¿µ±¹,T,13,2600,54500,¹ÌÀû¿ë,3È£±â,1¿­,1174,55,1165,75,230,1165,TMCP(¿ÂµµÁ¦¾î),880,10,2Á¶
PLT_1503,06JAN2023:19:30:39,¾çÇ°,NV-E32-TM,¿µ±¹,T,13,2500,54500,Àû¿ë,3È£±â,2¿­,1169,56,1163,74,209,1163,TMCP(¿ÂµµÁ¦¾î),889,10,2Á¶
PLT_1504,06JAN2023:19:41:56,¾çÇ°,NV-E32-TM,¿µ±¹,T,14,2500,54500,Àû¿ë,1È£±â,1¿­,1129,116,1130,73,282,1130,TMCP(¿ÂµµÁ¦¾î),892,10,2Á¶
PLT_1505,06JAN2023:19:49:44,¾çÇ°,KS-HSB500,ÇÑ±¹,T,25,1800,30200,Àû¿ë,1È£±â,2¿­,1160,57,1143,73,216,1143,CR(Á¦¾î¾Ð¿¬),823,8,2Á¶
PLT_1506,06JAN2023:19:55:26,¾çÇ°,KS-HSB500,ÇÑ±¹,T,27,1900,26300,Àû¿ë,2È£±â,1¿­,1140,120,1134,68,272,1134,CR(Á¦¾î¾Ð¿¬),827,8,2Á¶
PLT_1507,06JAN2023:20:04:05,¾çÇ°,API-2W-50T,¹Ì±¹,T,25,2600,30100,Àû¿ë,2È£±â,2¿­,1151,63,1138,69,192,1138,CR(Á¦¾î¾Ð¿¬),854,8,2Á¶
PLT_1508,06JAN2023:20:10:28,¾çÇ°,API-2W-50T,¹Ì±¹,T,25,2000,39600,Àû¿ë,3È£±â,1¿­,1180,67,1159,65,230,1159,CR(Á¦¾î¾Ð¿¬),843,8,2Á¶
PLT_1509,06JAN2023:20:16:37,¾çÇ°,GL-A36-TM,µ¶ÀÏ,T,36,2500,22000,Àû¿ë,3È£±â,2¿­,1189,106,1165,82,277,1165,TMCP(¿ÂµµÁ¦¾î),882,8,2Á¶
PLT_1510,06JAN2023:20:21:41,¾çÇ°,BV-EH32-TM,ÇÁ¶û½º,T,35,3100,19600,Àû¿ë,1È£±â,2¿­,1140,55,1128,84,233,1128,TMCP(¿ÂµµÁ¦¾î),936,8,2Á¶
PLT_1511,06JAN2023:20:35:02,¾çÇ°,BV-EH36-TM,ÇÁ¶û½º,T,38,3100,16700,Àû¿ë,1È£±â,1¿­,1165,69,1138,77,218,1138,TMCP(¿ÂµµÁ¦¾î),875,8,2Á¶
PLT_1512,06JAN2023:20:42:09,¾çÇ°,BV-EH36-TM,ÇÁ¶û½º,T,38,3100,16700,Àû¿ë,2È£±â,1¿­,1106,57,1126,87,240,1126,TMCP(¿ÂµµÁ¦¾î),873,8,2Á¶
PLT_1513,06JAN2023:20:55:39,¾çÇ°,BV-EH36-TM,ÇÁ¶û½º,T,38,3100,16700,Àû¿ë,2È£±â,2¿­,1157,59,1133,81,214,1133,TMCP(¿ÂµµÁ¦¾î),879,8,2Á¶
PLT_1514,06JAN2023:21:06:26,¾çÇ°,BV-EH36-TM,ÇÁ¶û½º,T,38,3100,16700,Àû¿ë,3È£±â,1¿­,1175,65,1148,88,231,1148,TMCP(¿ÂµµÁ¦¾î),875,8,2Á¶
PLT_1515,06JAN2023:21:20:04,¾çÇ°,BV-EH36-TM,ÇÁ¶û½º,T,38,3100,16700,Àû¿ë,3È£±â,2¿­,1174,61,1148,91,233,1148,TMCP(¿ÂµµÁ¦¾î),870,8,2Á¶
PLT_1516,06JAN2023:21:28:14,¾çÇ°,BV-EH36-TM,ÇÁ¶û½º,T,38,3100,16700,Àû¿ë,1È£±â,1¿­,1170,56,1137,83,217,1137,TMCP(¿ÂµµÁ¦¾î),881,8,2Á¶
PLT_1517,06JAN2023:21:39:24,¾çÇ°,BV-EH36-TM,ÇÁ¶û½º,T,38,3100,16700,Àû¿ë,1È£±â,2¿­,1124,70,1116,80,226,1116,TMCP(¿ÂµµÁ¦¾î),879,8,2Á¶
PLT_1518,06JAN2023:21:45:37,¾çÇ°,BV-EH36-TM,ÇÁ¶û½º,T,38,3100,16700,Àû¿ë,2È£±â,1¿­,1117,109,1123,90,286,1123,TMCP(¿ÂµµÁ¦¾î),873,8,2Á¶
PLT_1519,06JAN2023:21:52:42,¾çÇ°,BV-EH36-TM,ÇÁ¶û½º,T,38,3100,16700,Àû¿ë,2È£±â,2¿­,1157,61,1124,88,255,1124,TMCP(¿ÂµµÁ¦¾î),881,8,2Á¶
PLT_1520,06JAN2023:21:58:39,¾çÇ°,BV-EH36-TM,ÇÁ¶û½º,T,38,3100,16700,Àû¿ë,3È£±â,1¿­,1149,69,1138,95,253,1138,TMCP(¿ÂµµÁ¦¾î),880,8,2Á¶
PLT_1521,06JAN2023:22:13:16,¾çÇ°,BV-EH36-TM,ÇÁ¶û½º,T,38,3100,16700,Àû¿ë,3È£±â,2¿­,1150,64,1140,95,233,1140,TMCP(¿ÂµµÁ¦¾î),871,8,2Á¶
PLT_1522,06JAN2023:22:21:33,¾çÇ°,BV-EH36-TM,ÇÁ¶û½º,T,38,3100,16700,Àû¿ë,1È£±â,1¿­,1151,66,1129,89,251,1129,TMCP(¿ÂµµÁ¦¾î),873,8,2Á¶
PLT_1523,06JAN2023:22:34:13,¾çÇ°,BV-EH36-TM,ÇÁ¶û½º,T,38,3100,16700,Àû¿ë,1È£±â,2¿­,1126,73,1118,89,259,1118,TMCP(¿ÂµµÁ¦¾î),868,8,2Á¶
PLT_1524,06JAN2023:22:45:58,¾çÇ°,BV-EH36-TM,ÇÁ¶û½º,T,38,3100,16700,Àû¿ë,2È£±â,1¿­,1155,71,1127,87,251,1127,TMCP(¿ÂµµÁ¦¾î),875,8,2Á¶
PLT_1525,06JAN2023:22:58:59,¾çÇ°,BV-EH36-TM,ÇÁ¶û½º,T,38,3100,13300,Àû¿ë,2È£±â,2¿­,1151,61,1122,105,263,1122,TMCP(¿ÂµµÁ¦¾î),880,8,2Á¶
PLT_1526,06JAN2023:23:08:55,¾çÇ°,AB/EH36-TM,¹Ì±¹,T,38,3100,16200,Àû¿ë,3È£±â,1¿­,1132,63,1134,109,265,1134,TMCP(¿ÂµµÁ¦¾î),876,8,2Á¶
PLT_1527,06JAN2023:23:18:17,¾çÇ°,COMMON,°øÅë,T,38,3100,16200,Àû¿ë,3È£±â,1¿­,1132,63,1134,109,263,1134,CR(Á¦¾î¾Ð¿¬),876,8,2Á¶
PLT_1528,06JAN2023:23:23:52,ºÒ·®,NV-A32-TM,¿µ±¹,T,40,2800,26000,Àû¿ë,3È£±â,2¿­,1164,77,1136,90,227,1136,TMCP(¿ÂµµÁ¦¾î),897,5,2Á¶
PLT_1529,06JAN2023:23:36:15,¾çÇ°,NV-A32-TM,¿µ±¹,T,40,2800,26000,Àû¿ë,3È£±â,1¿­,1171,67,1139,94,232,1139,TMCP(¿ÂµµÁ¦¾î),897,6,2Á¶
PLT_1530,06JAN2023:23:49:33,¾çÇ°,GL-A36-TM,µ¶ÀÏ,T,40,2500,22700,Àû¿ë,1È£±â,2¿­,1124,63,1121,107,261,1121,TMCP(¿ÂµµÁ¦¾î),815,6,2Á¶
PLT_1531,06JAN2023:23:56:53,¾çÇ°,GL-A36-TM,µ¶ÀÏ,T,40,2500,22700,Àû¿ë,2È£±â,1¿­,1162,85,1126,93,264,1126,TMCP(¿ÂµµÁ¦¾î),802,6,2Á¶
PLT_1532,07JAN2023:00:05:45,¾çÇ°,GL-A36-TM,µ¶ÀÏ,T,40,2500,22700,Àû¿ë,3È£±â,2¿­,1169,87,1138,83,230,1138,TMCP(¿ÂµµÁ¦¾î),805,6,2Á¶
PLT_1533,07JAN2023:00:16:26,¾çÇ°,GL-A36-TM,µ¶ÀÏ,T,40,2500,22700,Àû¿ë,1È£±â,2¿­,1138,65,1125,108,279,1125,TMCP(¿ÂµµÁ¦¾î),817,6,2Á¶
PLT_1534,07JAN2023:00:22:33,¾çÇ°,NV-D32-TM,¿µ±¹,T,40,2100,26500,Àû¿ë,3È£±â,1¿­,1173,92,1138,80,274,1138,TMCP(¿ÂµµÁ¦¾î),895,6,2Á¶
PLT_1535,07JAN2023:00:34:16,¾çÇ°,COMMON,°øÅë,T,40,3100,23200,Àû¿ë,3È£±â,2¿­,1162,74,1136,101,259,1136,CR(Á¦¾î¾Ð¿¬),813,6,2Á¶
PLT_1536,07JAN2023:00:45:29,¾çÇ°,GL-A36-TM,µ¶ÀÏ,T,40,3100,23200,Àû¿ë,3È£±â,2¿­,1162,74,1136,101,248,1136,TMCP(¿ÂµµÁ¦¾î),813,6,2Á¶
PLT_1537,07JAN2023:01:00:02,¾çÇ°,NK-KD36-TM,ÀÏº»,T,40,2800,23400,Àû¿ë,1È£±â,1¿­,1156,77,1128,126,302,1128,TMCP(¿ÂµµÁ¦¾î),816,6,2Á¶
PLT_1538,07JAN2023:01:07:14,¾çÇ°,NK-KD36-TM,ÀÏº»,T,40,2600,23400,Àû¿ë,2È£±â,2¿­,1166,69,1118,141,289,1118,TMCP(¿ÂµµÁ¦¾î),818,6,2Á¶
PLT_1539,07JAN2023:01:16:14,ºÒ·®,GL-D36-TM,µ¶ÀÏ,T,40,2500,25600,¹ÌÀû¿ë,2È£±â,1¿­,1149,73,1119,131,296,1119,TMCP(¿ÂµµÁ¦¾î),818,6,2Á¶
PLT_1540,07JAN2023:01:27:08,¾çÇ°,GL-D36-TM,µ¶ÀÏ,T,40,2500,25600,Àû¿ë,1È£±â,1¿­,1172,89,1135,113,289,1135,TMCP(¿ÂµµÁ¦¾î),816,6,2Á¶
PLT_1541,07JAN2023:01:39:34,¾çÇ°,GL-A36-TM,µ¶ÀÏ,T,40,3100,23200,Àû¿ë,3È£±â,1¿­,1174,104,1134,85,273,1134,TMCP(¿ÂµµÁ¦¾î),819,6,2Á¶
PLT_1542,07JAN2023:01:50:36,¾çÇ°,GL-A36-TM,µ¶ÀÏ,T,40,3100,23200,Àû¿ë,3È£±â,2¿­,1159,87,1131,106,268,1131,TMCP(¿ÂµµÁ¦¾î),816,6,2Á¶
PLT_1543,07JAN2023:02:01:35,¾çÇ°,GL-D36-TM,µ¶ÀÏ,T,40,2500,25600,Àû¿ë,1È£±â,2¿­,1135,75,1120,130,298,1120,TMCP(¿ÂµµÁ¦¾î),817,6,2Á¶
PLT_1544,07JAN2023:02:12:52,¾çÇ°,GL-D36-TM,µ¶ÀÏ,T,40,2500,25600,Àû¿ë,2È£±â,1¿­,1151,93,1121,127,319,1121,TMCP(¿ÂµµÁ¦¾î),817,6,2Á¶
PLT_1545,07JAN2023:02:18:55,¾çÇ°,GL-A36-TM,µ¶ÀÏ,T,40,2500,22700,Àû¿ë,2È£±â,2¿­,1174,91,1118,135,317,1118,TMCP(¿ÂµµÁ¦¾î),815,6,2Á¶
PLT_1546,07JAN2023:02:24:03,¾çÇ°,GL-D36-TM,µ¶ÀÏ,T,44,2200,22800,Àû¿ë,1È£±â,2¿­,1149,82,1126,123,275,1126,TMCP(¿ÂµµÁ¦¾î),816,6,2Á¶
PLT_1547,07JAN2023:02:35:21,¾çÇ°,NV-D36-TM,¿µ±¹,T,44,2200,22800,Àû¿ë,1È£±â,2¿­,1149,82,1126,123,306,1126,TMCP(¿ÂµµÁ¦¾î),816,6,2Á¶
PLT_1548,07JAN2023:02:45:50,ºÒ·®,COMMON,°øÅë,T,40,2500,28600,Àû¿ë,3È£±â,1¿­,1162,116,1124,98,291,1124,CR(Á¦¾î¾Ð¿¬),1033,6,2Á¶
PLT_1549,07JAN2023:02:54:47,ºÒ·®,GL-D36-TM,µ¶ÀÏ,T,40,2500,28600,¹ÌÀû¿ë,3È£±â,1¿­,1162,116,1124,98,314,1124,TMCP(¿ÂµµÁ¦¾î),1033,6,2Á¶
PLT_1550,07JAN2023:03:06:44,¾çÇ°,GL-A36-TM,µ¶ÀÏ,T,40,2500,22700,Àû¿ë,1È£±â,1¿­,1178,90,1127,138,301,1127,TMCP(¿ÂµµÁ¦¾î),745,6,2Á¶
PLT_1551,07JAN2023:03:13:04,¾çÇ°,GL-A32-TM,µ¶ÀÏ,T,40,3100,18700,Àû¿ë,3È£±â,2¿­,1161,100,1120,136,336,1120,TMCP(¿ÂµµÁ¦¾î),894,6,2Á¶
PLT_1552,07JAN2023:03:22:46,¾çÇ°,PILAC-BT33,ÇÑ±¹,T,40,2500,16900,Àû¿ë,2È£±â,1¿­,1165,112,1122,135,333,1122,CR(Á¦¾î¾Ð¿¬),910,6,2Á¶
PLT_1553,07JAN2023:03:34:39,¾çÇ°,PILAC-BT33,ÇÑ±¹,T,40,1800,18900,Àû¿ë,2È£±â,2¿­,1170,105,1117,135,338,1117,CR(Á¦¾î¾Ð¿¬),906,6,2Á¶
PLT_1554,07JAN2023:03:49:31,¾çÇ°,PILAC-BT33,ÇÑ±¹,T,50,1800,24900,Àû¿ë,1È£±â,2¿­,1169,111,1129,122,299,1129,CR(Á¦¾î¾Ð¿¬),891,6,2Á¶
PLT_1555,07JAN2023:04:03:42,¾çÇ°,COMMON,°øÅë,T,40,2500,28600,Àû¿ë,3È£±â,1¿­,1151,100,1128,128,285,1128,CR(Á¦¾î¾Ð¿¬),816,6,2Á¶
PLT_1556,07JAN2023:04:10:03,¾çÇ°,GL-D36-TM,µ¶ÀÏ,T,40,2500,28600,Àû¿ë,3È£±â,1¿­,1151,100,1128,128,292,1128,TMCP(¿ÂµµÁ¦¾î),816,6,2Á¶
PLT_1557,07JAN2023:04:21:11,¾çÇ°,COMMON,°øÅë,T,40,2300,25500,Àû¿ë,3È£±â,2¿­,1161,105,1125,122,325,1125,CR(Á¦¾î¾Ð¿¬),820,6,2Á¶
PLT_1558,07JAN2023:04:31:03,ºÒ·®,NV-D36-TM,¿µ±¹,T,40,2300,25500,Àû¿ë,3È£±â,2¿­,1161,105,1125,122,293,1125,TMCP(¿ÂµµÁ¦¾î),820,5,2Á¶
PLT_1559,07JAN2023:04:37:01,¾çÇ°,PILAC-BT33,ÇÑ±¹,T,50,2500,10900,Àû¿ë,1È£±â,1¿­,1169,94,1127,69,218,1127,CR(Á¦¾î¾Ð¿¬),897,6,2Á¶
PLT_1560,07JAN2023:04:43:54,¾çÇ°,PILAC-BT33,ÇÑ±¹,T,50,2500,10900,Àû¿ë,2È£±â,1¿­,1164,149,1123,98,351,1123,CR(Á¦¾î¾Ð¿¬),888,6,2Á¶
PLT_1561,07JAN2023:04:53:05,¾çÇ°,PILAC-BT33,ÇÑ±¹,T,61,2300,12200,Àû¿ë,2È£±â,2¿­,1166,94,1121,79,263,1121,CR(Á¦¾î¾Ð¿¬),891,6,2Á¶
PLT_1562,07JAN2023:05:06:45,¾çÇ°,BV-AH32-TM,ÇÁ¶û½º,T,50,3100,12300,Àû¿ë,1È£±â,1¿­,1174,129,1137,113,321,1137,TMCP(¿ÂµµÁ¦¾î),880,6,2Á¶
PLT_1563,07JAN2023:05:20:25,¾çÇ°,NV-D32-TM,¿µ±¹,T,40,2000,28900,Àû¿ë,3È£±â,1¿­,1135,106,1121,126,322,1121,TMCP(¿ÂµµÁ¦¾î),887,6,2Á¶
PLT_1564,07JAN2023:05:29:47,¾çÇ°,NV-D32-TM,¿µ±¹,T,40,2000,28900,Àû¿ë,3È£±â,2¿­,1158,106,1124,124,298,1124,TMCP(¿ÂµµÁ¦¾î),891,6,2Á¶
PLT_1565,07JAN2023:05:36:26,¾çÇ°,PILAC-BT33,ÇÑ±¹,T,40,2500,21600,Àû¿ë,1È£±â,2¿­,1148,97,1125,89,246,1125,CR(Á¦¾î¾Ð¿¬),908,6,2Á¶
PLT_1566,07JAN2023:05:51:14,¾çÇ°,PILAC-BT33,ÇÑ±¹,T,50,1800,22200,Àû¿ë,2È£±â,1¿­,1158,156,1122,96,351,1122,CR(Á¦¾î¾Ð¿¬),901,6,2Á¶
PLT_1567,07JAN2023:05:58:05,¾çÇ°,PILAC-BT33,ÇÑ±¹,T,50,2600,13200,Àû¿ë,2È£±â,2¿­,1164,120,1122,119,294,1122,CR(Á¦¾î¾Ð¿¬),901,6,2Á¶
PLT_1568,07JAN2023:06:06:41,¾çÇ°,PILAC-BT33,ÇÑ±¹,T,50,2600,13100,Àû¿ë,1È£±â,1¿­,1152,158,1134,78,315,1134,CR(Á¦¾î¾Ð¿¬),900,6,2Á¶
PLT_1569,07JAN2023:06:17:41,¾çÇ°,NV-A32-TM,¿µ±¹,T,40,2800,26000,Àû¿ë,3È£±â,1¿­,1120,109,1116,117,330,1116,TMCP(¿ÂµµÁ¦¾î),894,6,2Á¶
PLT_1570,07JAN2023:06:27:11,¾çÇ°,PILAC-BT33,ÇÑ±¹,T,50,1800,25900,Àû¿ë,3È£±â,2¿­,1151,112,1125,116,309,1125,CR(Á¦¾î¾Ð¿¬),894,6,2Á¶
PLT_1571,07JAN2023:06:42:09,¾çÇ°,PILAC-BT33,ÇÑ±¹,T,50,2400,14800,Àû¿ë,1È£±â,2¿­,1153,134,1126,116,326,1126,CR(Á¦¾î¾Ð¿¬),897,6,2Á¶
PLT_1572,07JAN2023:06:56:11,¾çÇ°,PILAC-BT33,ÇÑ±¹,T,55,3100,13400,Àû¿ë,2È£±â,1¿­,1150,133,1120,113,323,1120,CR(Á¦¾î¾Ð¿¬),892,6,2Á¶
PLT_1573,07JAN2023:07:11:04,ºÒ·®,PILAC-BT33,ÇÑ±¹,T,55,3100,13400,¹ÌÀû¿ë,2È£±â,2¿­,1151,136,1122,109,303,1122,CR(Á¦¾î¾Ð¿¬),892,6,3Á¶
PLT_1574,07JAN2023:07:17:24,¾çÇ°,PILAC-BT33,ÇÑ±¹,T,55,3100,13400,Àû¿ë,1È£±â,1¿­,1144,111,1131,52,223,1131,CR(Á¦¾î¾Ð¿¬),896,6,3Á¶
PLT_1575,07JAN2023:07:24:14,¾çÇ°,BV-AH32-TM,ÇÁ¶û½º,T,40,3100,18600,Àû¿ë,3È£±â,1¿­,1109,126,1116,80,294,1116,TMCP(¿ÂµµÁ¦¾î),899,6,3Á¶
PLT_1576,07JAN2023:07:36:08,¾çÇ°,PILAC-BT33,ÇÑ±¹,T,50,2600,17600,Àû¿ë,3È£±â,2¿­,1141,140,1127,84,328,1127,CR(Á¦¾î¾Ð¿¬),896,6,3Á¶
PLT_1577,07JAN2023:07:41:55,¾çÇ°,PILAC-BT33,ÇÑ±¹,T,60,2500,13300,Àû¿ë,1È£±â,2¿­,1137,125,1123,120,347,1123,CR(Á¦¾î¾Ð¿¬),893,6,3Á¶
PLT_1578,07JAN2023:07:52:09,¾çÇ°,PILAC-BT33,ÇÑ±¹,T,60,2500,13300,Àû¿ë,2È£±â,1¿­,1142,156,1120,85,304,1120,CR(Á¦¾î¾Ð¿¬),894,6,3Á¶
PLT_1579,07JAN2023:08:05:44,¾çÇ°,PILAC-BT33,ÇÑ±¹,T,61,2100,12300,Àû¿ë,2È£±â,2¿­,1143,155,1122,87,301,1122,CR(Á¦¾î¾Ð¿¬),901,6,3Á¶
PLT_1580,07JAN2023:08:15:35,¾çÇ°,PILAC-BT33,ÇÑ±¹,T,70,2300,15900,Àû¿ë,1È£±â,1¿­,1140,117,1125,69,279,1125,CR(Á¦¾î¾Ð¿¬),869,6,3Á¶
PLT_1581,07JAN2023:08:27:12,¾çÇ°,PILAC-BT33,ÇÑ±¹,T,70,2200,15300,Àû¿ë,3È£±â,1¿­,1108,138,1117,78,278,1117,CR(Á¦¾î¾Ð¿¬),876,6,3Á¶
PLT_1582,07JAN2023:08:35:06,¾çÇ°,PILAC-BT33,ÇÑ±¹,T,70,2200,13700,Àû¿ë,1È£±â,2¿­,1135,140,1123,93,335,1123,CR(Á¦¾î¾Ð¿¬),870,6,3Á¶
PLT_1583,07JAN2023:08:44:53,¾çÇ°,PILAC-BT33,ÇÑ±¹,T,70,2200,13700,Àû¿ë,2È£±â,1¿­,1137,141,1121,74,281,1121,CR(Á¦¾î¾Ð¿¬),876,6,3Á¶
PLT_1584,07JAN2023:08:58:05,¾çÇ°,PILAC-BT33,ÇÑ±¹,T,70,2300,15900,Àû¿ë,3È£±â,2¿­,1138,148,1126,80,329,1126,CR(Á¦¾î¾Ð¿¬),877,6,3Á¶
PLT_1585,07JAN2023:09:11:34,¾çÇ°,PILAC-BT33,ÇÑ±¹,T,70,2300,15900,Àû¿ë,1È£±â,1¿­,1134,117,1123,75,294,1123,CR(Á¦¾î¾Ð¿¬),881,6,3Á¶
PLT_1586,07JAN2023:09:21:47,¾çÇ°,PILAC-BT33,ÇÑ±¹,T,70,2300,15900,Àû¿ë,1È£±â,2¿­,1142,143,1128,66,287,1128,CR(Á¦¾î¾Ð¿¬),869,6,3Á¶
PLT_1587,07JAN2023:09:36:21,¾çÇ°,PILAC-BT33,ÇÑ±¹,T,75,2300,15400,Àû¿ë,2È£±â,1¿­,1139,120,1123,65,243,1123,CR(Á¦¾î¾Ð¿¬),876,6,3Á¶
PLT_1588,07JAN2023:09:49:11,¾çÇ°,PILAC-BT33,ÇÑ±¹,T,75,2300,15400,Àû¿ë,3È£±â,1¿­,1117,131,1119,77,274,1119,CR(Á¦¾î¾Ð¿¬),876,6,3Á¶
PLT_1589,07JAN2023:10:01:48,¾çÇ°,PILAC-BT33,ÇÑ±¹,T,75,2300,15400,Àû¿ë,3È£±â,2¿­,1141,130,1128,76,281,1128,CR(Á¦¾î¾Ð¿¬),876,6,3Á¶
PLT_1590,07JAN2023:10:07:44,¾çÇ°,PILAC-BT33,ÇÑ±¹,T,75,2300,15400,Àû¿ë,1È£±â,1¿­,1138,122,1125,66,265,1125,CR(Á¦¾î¾Ð¿¬),877,6,3Á¶
PLT_1591,07JAN2023:10:18:13,¾çÇ°,PILAC-BT33,ÇÑ±¹,T,75,2300,15400,Àû¿ë,1È£±â,2¿­,1135,146,1126,77,318,1126,CR(Á¦¾î¾Ð¿¬),878,6,3Á¶
PLT_1592,07JAN2023:10:29:10,¾çÇ°,PILAC-BT33,ÇÑ±¹,T,75,2300,15400,Àû¿ë,2È£±â,1¿­,1131,117,1125,56,265,1125,CR(Á¦¾î¾Ð¿¬),878,6,3Á¶
PLT_1593,07JAN2023:10:42:23,¾çÇ°,PILAC-BT33,ÇÑ±¹,T,75,2300,15400,Àû¿ë,3È£±â,1¿­,1119,121,1119,70,258,1119,CR(Á¦¾î¾Ð¿¬),878,6,3Á¶
PLT_1594,07JAN2023:10:51:43,¾çÇ°,PILAC-BT33,ÇÑ±¹,T,81,2900,9800,Àû¿ë,2È£±â,2¿­,1139,132,1124,80,287,1124,CR(Á¦¾î¾Ð¿¬),877,6,3Á¶
PLT_1595,07JAN2023:11:05:51,¾çÇ°,PILAC-BT33,ÇÑ±¹,T,75,1800,10500,Àû¿ë,3È£±â,2¿­,1139,129,1125,65,278,1125,CR(Á¦¾î¾Ð¿¬),877,6,3Á¶
PLT_1596,07JAN2023:11:16:16,ºÒ·®,PILAC-BT33,ÇÑ±¹,T,81,2100,13200,¹ÌÀû¿ë,1È£±â,2¿­,1138,131,1128,55,271,1128,CR(Á¦¾î¾Ð¿¬),876,6,3Á¶
PLT_1597,07JAN2023:11:28:39,¾çÇ°,PILAC-BT33,ÇÑ±¹,T,75,1800,10500,Àû¿ë,2È£±â,2¿­,1140,139,1123,72,278,1123,CR(Á¦¾î¾Ð¿¬),876,6,3Á¶
PLT_1598,07JAN2023:11:34:37,¾çÇ°,PILAC-BT33,ÇÑ±¹,T,81,2100,12900,Àû¿ë,1È£±â,1¿­,1132,78,1122,71,208,1122,CR(Á¦¾î¾Ð¿¬),842,6,3Á¶
PLT_1599,07JAN2023:11:40:51,¾çÇ°,PILAC-BT33,ÇÑ±¹,T,81,2100,12900,Àû¿ë,2È£±â,1¿­,1133,89,1122,59,229,1122,CR(Á¦¾î¾Ð¿¬),0,6,3Á¶
PLT_1600,07JAN2023:11:52:00,¾çÇ°,PILAC-BT33,ÇÑ±¹,T,81,2100,13200,Àû¿ë,1È£±â,2¿­,1130,92,1124,61,210,1124,CR(Á¦¾î¾Ð¿¬),0,6,3Á¶
PLT_1601,07JAN2023:11:59:10,¾çÇ°,NV-D32-TM,¿µ±¹,T,40,2500,23600,Àû¿ë,3È£±â,1¿­,1119,109,1117,76,260,1117,TMCP(¿ÂµµÁ¦¾î),0,6,3Á¶
PLT_1602,07JAN2023:12:10:22,¾çÇ°,BV-AH32-TM,ÇÁ¶û½º,T,50,3100,13300,Àû¿ë,1È£±â,1¿­,1133,70,1118,108,254,1118,TMCP(¿ÂµµÁ¦¾î),889,6,3Á¶
PLT_1603,07JAN2023:12:23:20,¾çÇ°,COMMON,°øÅë,T,40,3100,23000,Àû¿ë,3È£±â,2¿­,1140,90,1119,124,284,1119,CR(Á¦¾î¾Ð¿¬),816,6,3Á¶
PLT_1604,07JAN2023:12:35:58,¾çÇ°,GL-D36-TM,µ¶ÀÏ,T,40,3100,23000,Àû¿ë,3È£±â,2¿­,1140,90,1119,124,309,1119,TMCP(¿ÂµµÁ¦¾î),816,6,3Á¶
PLT_1605,07JAN2023:12:41:39,¾çÇ°,GL-A36-TM,µ¶ÀÏ,T,40,3200,15700,Àû¿ë,2È£±â,1¿­,1135,100,1113,109,308,1113,TMCP(¿ÂµµÁ¦¾î),815,6,3Á¶
PLT_1606,07JAN2023:12:50:02,¾çÇ°,COMMON,°øÅë,T,40,2700,20200,Àû¿ë,3È£±â,2¿­,1143,94,1122,110,259,1122,CR(Á¦¾î¾Ð¿¬),816,6,3Á¶
PLT_1607,07JAN2023:13:03:31,¾çÇ°,NV-A36-TM,¿µ±¹,T,40,2700,20200,Àû¿ë,3È£±â,2¿­,1143,94,1122,110,282,1122,TMCP(¿ÂµµÁ¦¾î),816,6,3Á¶
PLT_1608,07JAN2023:13:13:49,¾çÇ°,NV-A36-TM,¿µ±¹,T,40,2300,20200,Àû¿ë,1È£±â,1¿­,1123,78,1118,112,245,1118,TMCP(¿ÂµµÁ¦¾î),818,6,3Á¶
PLT_1609,07JAN2023:13:23:53,¾çÇ°,GL-D36-TM,µ¶ÀÏ,T,40,2300,20700,Àû¿ë,1È£±â,2¿­,1130,105,1120,115,283,1120,TMCP(¿ÂµµÁ¦¾î),812,6,3Á¶
PLT_1610,07JAN2023:13:32:14,ºÒ·®,BV-AH36-TM,ÇÁ¶û½º,T,40,3100,15800,Àû¿ë,2È£±â,2¿­,1135,93,1119,134,295,1119,TMCP(¿ÂµµÁ¦¾î),812,5,3Á¶
PLT_1611,07JAN2023:13:43:13,¾çÇ°,NK-KD36-TM,ÀÏº»,T,40,2900,18700,Àû¿ë,3È£±â,1¿­,1114,85,1117,135,298,1117,TMCP(¿ÂµµÁ¦¾î),815,6,3Á¶
PLT_1612,07JAN2023:13:53:59,¾çÇ°,NV-D36-TM,¿µ±¹,T,40,2900,18700,Àû¿ë,3È£±â,1¿­,1114,85,1117,135,302,1117,TMCP(¿ÂµµÁ¦¾î),815,6,3Á¶
PLT_1613,07JAN2023:14:07:43,ºÒ·®,A131-DH36TM,¹Ì±¹,T,71,3600,9200,¹ÌÀû¿ë,2È£±â,2¿­,1128,92,1121,145,332,1121,CR(Á¦¾î¾Ð¿¬),859,6,3Á¶
PLT_1614,07JAN2023:14:20:48,¾çÇ°,BV-EH36-TM,ÇÁ¶û½º,T,74,2700,11000,Àû¿ë,2È£±â,1¿­,1119,70,1118,130,291,1118,TMCP(¿ÂµµÁ¦¾î),812,6,3Á¶
PLT_1615,07JAN2023:14:29:33,¾çÇ°,BV-EH36-TM,ÇÁ¶û½º,T,74,2700,11000,Àû¿ë,3È£±â,1¿­,1124,84,1121,129,310,1121,TMCP(¿ÂµµÁ¦¾î),819,6,3Á¶
PLT_1616,07JAN2023:14:37:17,¾çÇ°,NV-D36-TM,¿µ±¹,T,54,2700,11000,Àû¿ë,3È£±â,2¿­,1139,82,1127,130,295,1127,TMCP(¿ÂµµÁ¦¾î),814,6,3Á¶
PLT_1617,07JAN2023:14:43:35,¾çÇ°,AB/EH36-TM,¹Ì±¹,T,77,2600,7900,Àû¿ë,1È£±â,1¿­,1111,77,1118,144,295,1118,TMCP(¿ÂµµÁ¦¾î),837,6,3Á¶
PLT_1618,07JAN2023:14:52:54,¾çÇ°,AB/EH36-TM,¹Ì±¹,T,77,2600,7900,Àû¿ë,1È£±â,2¿­,1113,71,1118,143,316,1118,TMCP(¿ÂµµÁ¦¾î),842,6,3Á¶
PLT_1619,07JAN2023:14:58:32,¾çÇ°,AB/EH36-TM,¹Ì±¹,T,77,2600,7900,Àû¿ë,2È£±â,1¿­,1103,68,1122,143,300,1122,TMCP(¿ÂµµÁ¦¾î),848,6,3Á¶
PLT_1620,07JAN2023:15:05:39,¾çÇ°,BV-AH36-TL,ÇÁ¶û½º,T,74,1800,10000,Àû¿ë,2È£±â,2¿­,1144,102,1123,139,337,1123,CR(Á¦¾î¾Ð¿¬),814,6,3Á¶
PLT_1621,07JAN2023:15:19:34,¾çÇ°,COMMON,°øÅë,T,76,1800,16700,Àû¿ë,3È£±â,1¿­,1124,77,1127,143,326,1127,CR(Á¦¾î¾Ð¿¬),811,6,3Á¶
PLT_1622,07JAN2023:15:29:23,ºÒ·®,BV-AH36-TL,ÇÁ¶û½º,T,76,1800,9800,¹ÌÀû¿ë,3È£±â,2¿­,1123,55,1135,104,217,1135,CR(Á¦¾î¾Ð¿¬),811,6,3Á¶
PLT_1623,07JAN2023:15:35:35,¾çÇ°,BV-AH36-TL,ÇÁ¶û½º,T,76,1800,9800,Àû¿ë,1È£±â,1¿­,1114,72,1131,80,258,1131,CR(Á¦¾î¾Ð¿¬),815,6,3Á¶
PLT_1624,07JAN2023:15:43:12,¾çÇ°,AB/A,¹Ì±¹,C,15,3300,51500,Àû¿ë,1È£±â,2¿­,1122,64,1123,71,202,1123,CR(Á¦¾î¾Ð¿¬),861,10,3Á¶
PLT_1625,07JAN2023:15:56:34,ºÒ·®,LR-A,¿µ±¹,C,15,3300,51500,Àû¿ë,1È£±â,2¿­,1122,64,1123,84,219,1123,CR(Á¦¾î¾Ð¿¬),861,9,3Á¶
