Repository: yerin723/PoscoAcademy_ScaleProject

# PoscoAcademy_ScaleProject
[데이터 분석] 포스코 AI·BIG Data 아카데미 - 후판 공정 Scale 불량 영향 인자 추정

File: SCALE불량.csv (part 3 of 3)
plate_no,rolling_date,scale,spec_long,spec_country,steel_kind,pt_thick,pt_width,pt_length,hsb,fur_no,fur_input_row,fur_heat_temp,fur_heat_time,fur_soak_temp,fur_soak_time,fur_total_time,fur_ex_temp,rolling_method,rolling_temp,descaling_count,work_group
PLT_1626,07JAN2023:16:07:22,¾çÇ°,NV-A,¿µ±¹,C,15,3300,51500,Àû¿ë,1È£±â,2¿­,1122,64,1123,85,211,1123,CR(Á¦¾î¾Ð¿¬),861,10,3Á¶
PLT_1627,07JAN2023:16:13:29,¾çÇ°,AB/A,¹Ì±¹,C,16,3400,50700,Àû¿ë,3È£±â,1¿­,1119,75,1133,104,266,1133,CR(Á¦¾î¾Ð¿¬),867,10,3Á¶
PLT_1628,07JAN2023:16:22:07,¾çÇ°,LR-A,¿µ±¹,C,16,3400,50700,Àû¿ë,3È£±â,1¿­,1119,75,1133,64,224,1133,CR(Á¦¾î¾Ð¿¬),867,10,3Á¶
PLT_1629,07JAN2023:16:31:24,¾çÇ°,NK-KA,ÀÏº»,C,16,3400,50700,Àû¿ë,3È£±â,1¿­,1119,75,1133,62,206,1133,CR(Á¦¾î¾Ð¿¬),867,10,3Á¶
PLT_1630,07JAN2023:16:42:19,¾çÇ°,NV-A,¿µ±¹,C,16,3400,50700,Àû¿ë,3È£±â,1¿­,1119,75,1133,104,280,1133,CR(Á¦¾î¾Ð¿¬),867,10,3Á¶
PLT_1631,07JAN2023:16:50:24,¾çÇ°,LR-A,¿µ±¹,C,13,3500,53300,Àû¿ë,2È£±â,1¿­,1118,62,1129,107,274,1129,CR(Á¦¾î¾Ð¿¬),840,10,3Á¶
PLT_1632,07JAN2023:17:02:18,¾çÇ°,BV-A,ÇÁ¶û½º,C,13,3400,53700,Àû¿ë,2È£±â,2¿­,1147,73,1129,57,218,1129,CR(Á¦¾î¾Ð¿¬),723,10,3Á¶
PLT_1633,07JAN2023:17:10:22,¾çÇ°,LR-A,¿µ±¹,C,13,3400,53700,Àû¿ë,2È£±â,2¿­,1147,73,1129,99,228,1129,CR(Á¦¾î¾Ð¿¬),723,10,3Á¶
PLT_1634,07JAN2023:17:16:29,¾çÇ°,NK-KA,ÀÏº»,C,13,3400,53700,Àû¿ë,2È£±â,2¿­,1147,73,1129,103,278,1129,CR(Á¦¾î¾Ð¿¬),723,10,3Á¶
PLT_1635,07JAN2023:17:24:17,¾çÇ°,NV-A,¿µ±¹,C,13,3400,53700,Àû¿ë,2È£±â,2¿­,1147,73,1129,107,246,1129,CR(Á¦¾î¾Ð¿¬),723,10,3Á¶
PLT_1636,07JAN2023:17:30:10,¾çÇ°,BV-A,ÇÁ¶û½º,C,13,3300,52100,Àû¿ë,3È£±â,2¿­,1177,139,1139,107,307,1139,CR(Á¦¾î¾Ð¿¬),842,10,3Á¶
PLT_1637,07JAN2023:17:38:43,ºÒ·®,KR-A,ÇÑ±¹,C,13,3300,52100,¹ÌÀû¿ë,3È£±â,2¿­,1177,139,1139,107,342,1139,CR(Á¦¾î¾Ð¿¬),842,10,3Á¶
PLT_1638,07JAN2023:17:48:59,¾çÇ°,NK-KA,ÀÏº»,C,13,3300,52100,Àû¿ë,3È£±â,2¿­,1177,139,1139,107,333,1139,CR(Á¦¾î¾Ð¿¬),842,10,3Á¶
PLT_1639,07JAN2023:17:58:03,¾çÇ°,NV-A,¿µ±¹,C,13,3300,52100,Àû¿ë,3È£±â,2¿­,1177,139,1139,107,338,1139,CR(Á¦¾î¾Ð¿¬),842,10,3Á¶
PLT_1640,07JAN2023:18:12:56,¾çÇ°,BV-A,ÇÁ¶û½º,C,13,3600,54900,Àû¿ë,1È£±â,2¿­,1131,56,1136,81,192,1136,CR(Á¦¾î¾Ð¿¬),860,10,3Á¶
PLT_1641,07JAN2023:18:24:12,¾çÇ°,KR-A,ÇÑ±¹,C,13,3600,54900,Àû¿ë,1È£±â,2¿­,1131,56,1136,94,247,1136,CR(Á¦¾î¾Ð¿¬),860,10,3Á¶
PLT_1642,07JAN2023:18:32:07,¾çÇ°,LR-A,¿µ±¹,C,13,3600,54900,Àû¿ë,1È£±â,2¿­,1131,56,1136,62,207,1136,CR(Á¦¾î¾Ð¿¬),860,10,3Á¶
PLT_1643,07JAN2023:18:43:21,¾çÇ°,AB/A,¹Ì±¹,C,13,3300,53900,Àû¿ë,1È£±â,1¿­,1178,137,1144,114,319,1144,CR(Á¦¾î¾Ð¿¬),853,10,3Á¶
PLT_1644,07JAN2023:18:53:25,¾çÇ°,BV-A,ÇÁ¶û½º,C,13,3300,53900,Àû¿ë,1È£±â,1¿­,1178,137,1144,114,314,1144,CR(Á¦¾î¾Ð¿¬),853,10,3Á¶
PLT_1645,07JAN2023:19:01:38,¾çÇ°,LR-A,¿µ±¹,C,13,3300,53900,Àû¿ë,1È£±â,1¿­,1178,137,1144,114,343,1144,CR(Á¦¾î¾Ð¿¬),853,10,4Á¶
PLT_1646,07JAN2023:19:12:19,¾çÇ°,AB/A,¹Ì±¹,C,13,3400,52400,Àû¿ë,2È£±â,1¿­,1171,125,1133,81,261,1133,CR(Á¦¾î¾Ð¿¬),909,10,4Á¶
PLT_1647,07JAN2023:19:19:01,¾çÇ°,KR-A,ÇÑ±¹,C,13,3400,52400,Àû¿ë,2È£±â,1¿­,1171,125,1133,82,308,1133,CR(Á¦¾î¾Ð¿¬),909,10,4Á¶
PLT_1648,07JAN2023:19:30:21,¾çÇ°,LR-A,¿µ±¹,C,13,3400,52400,Àû¿ë,2È£±â,1¿­,1171,125,1133,83,285,1133,CR(Á¦¾î¾Ð¿¬),909,10,4Á¶
PLT_1649,07JAN2023:19:40:52,¾çÇ°,AB/A,¹Ì±¹,C,13,3400,54200,Àû¿ë,2È£±â,2¿­,1141,59,1130,73,228,1130,CR(Á¦¾î¾Ð¿¬),875,10,4Á¶
PLT_1650,07JAN2023:19:46:48,ºÒ·®,KR-A,ÇÑ±¹,C,13,3400,54200,¹ÌÀû¿ë,2È£±â,2¿­,1141,59,1130,67,202,1130,CR(Á¦¾î¾Ð¿¬),875,9,4Á¶
PLT_1651,07JAN2023:19:56:55,¾çÇ°,LR-A,¿µ±¹,C,13,3400,54200,Àû¿ë,2È£±â,2¿­,1141,59,1130,62,185,1130,CR(Á¦¾î¾Ð¿¬),875,10,4Á¶
PLT_1652,07JAN2023:20:11:51,¾çÇ°,BV-A,ÇÁ¶û½º,C,13,3600,51700,Àû¿ë,3È£±â,1¿­,1169,156,1134,82,303,1134,CR(Á¦¾î¾Ð¿¬),872,10,4Á¶
PLT_1653,07JAN2023:20:25:18,¾çÇ°,KR-A,ÇÑ±¹,C,13,3600,51700,Àû¿ë,3È£±â,1¿­,1169,156,1134,92,307,1134,CR(Á¦¾î¾Ð¿¬),872,10,4Á¶
PLT_1654,07JAN2023:20:34:49,¾çÇ°,NV-A,¿µ±¹,C,13,3600,51700,Àû¿ë,3È£±â,1¿­,1169,156,1134,65,284,1134,CR(Á¦¾î¾Ð¿¬),872,10,4Á¶
PLT_1655,07JAN2023:20:45:50,¾çÇ°,BV-A,ÇÁ¶û½º,C,13,3300,43500,Àû¿ë,3È£±â,2¿­,1163,133,1135,66,301,1135,CR(Á¦¾î¾Ð¿¬),879,10,4Á¶
PLT_1656,07JAN2023:20:55:14,ºÒ·®,GL-A,µ¶ÀÏ,C,13,3300,41900,Àû¿ë,1È£±â,1¿­,1166,121,1136,66,281,1136,CR(Á¦¾î¾Ð¿¬),902,9,4Á¶
PLT_1657,07JAN2023:21:01:17,¾çÇ°,LR-A,¿µ±¹,C,13,3300,41900,Àû¿ë,1È£±â,1¿­,1166,121,1136,94,311,1136,CR(Á¦¾î¾Ð¿¬),902,10,4Á¶
PLT_1658,07JAN2023:21:10:41,¾çÇ°,AB/A,¹Ì±¹,C,13,3400,43400,Àû¿ë,1È£±â,2¿­,1165,115,1139,47,224,1139,CR(Á¦¾î¾Ð¿¬),904,10,4Á¶
PLT_1659,07JAN2023:21:24:19,¾çÇ°,KR-A,ÇÑ±¹,C,13,3400,43400,Àû¿ë,1È£±â,2¿­,1165,115,1139,104,321,1139,CR(Á¦¾î¾Ð¿¬),904,10,4Á¶
PLT_1660,07JAN2023:21:32:35,¾çÇ°,NK-KA,ÀÏº»,C,12,3400,48400,Àû¿ë,2È£±â,1¿­,1159,141,1136,107,313,1136,CR(Á¦¾î¾Ð¿¬),893,10,4Á¶
PLT_1661,07JAN2023:21:42:37,¾çÇ°,NV-A,¿µ±¹,C,12,3400,48400,Àû¿ë,2È£±â,1¿­,1159,141,1136,46,260,1136,CR(Á¦¾î¾Ð¿¬),893,10,4Á¶
PLT_1662,07JAN2023:21:49:47,¾çÇ°,AB/A,¹Ì±¹,C,12,3400,52100,Àû¿ë,2È£±â,2¿­,1167,147,1137,103,342,1137,CR(Á¦¾î¾Ð¿¬),887,10,4Á¶
PLT_1663,07JAN2023:21:59:05,¾çÇ°,NV-A,¿µ±¹,C,12,3400,52100,Àû¿ë,2È£±â,2¿­,1167,147,1137,105,352,1137,CR(Á¦¾î¾Ð¿¬),887,10,4Á¶
PLT_1664,07JAN2023:22:04:45,¾çÇ°,KR-A,ÇÑ±¹,C,13,3200,42700,Àû¿ë,3È£±â,1¿­,1160,153,1138,71,317,1138,CR(Á¦¾î¾Ð¿¬),906,10,4Á¶
PLT_1665,07JAN2023:22:13:31,¾çÇ°,NV-A,¿µ±¹,C,13,3200,42700,Àû¿ë,3È£±â,1¿­,1160,153,1138,81,322,1138,CR(Á¦¾î¾Ð¿¬),906,10,4Á¶
PLT_1666,07JAN2023:22:20:47,¾çÇ°,AB/A,¹Ì±¹,C,13,3000,43700,Àû¿ë,3È£±â,2¿­,1160,115,1139,105,293,1139,CR(Á¦¾î¾Ð¿¬),932,10,4Á¶
PLT_1667,07JAN2023:22:32:56,ºÒ·®,AB/A,¹Ì±¹,C,13,3200,43300,¹ÌÀû¿ë,1È£±â,1¿­,1157,133,1140,99,288,1140,CR(Á¦¾î¾Ð¿¬),929,10,4Á¶
PLT_1668,07JAN2023:22:42:52,ºÒ·®,KR-A,ÇÑ±¹,C,13,3200,43300,Àû¿ë,1È£±â,1¿­,1157,133,1140,74,293,1140,CR(Á¦¾î¾Ð¿¬),929,9,4Á¶
PLT_1669,07JAN2023:22:50:19,¾çÇ°,LR-A,¿µ±¹,C,13,3200,43300,Àû¿ë,1È£±â,1¿­,1157,133,1140,90,301,1140,CR(Á¦¾î¾Ð¿¬),929,10,4Á¶
PLT_1670,07JAN2023:23:03:07,¾çÇ°,AB/A,¹Ì±¹,C,13,3200,43400,Àû¿ë,1È£±â,2¿­,1161,128,1144,79,303,1144,CR(Á¦¾î¾Ð¿¬),935,10,4Á¶
PLT_1671,07JAN2023:23:11:26,¾çÇ°,LR-A,¿µ±¹,C,13,3200,43400,Àû¿ë,1È£±â,2¿­,1161,128,1144,66,287,1144,CR(Á¦¾î¾Ð¿¬),935,10,4Á¶
PLT_1672,07JAN2023:23:26:12,ºÒ·®,LR-A,¿µ±¹,C,12,3200,43800,Àû¿ë,2È£±â,1¿­,1154,148,1143,97,314,1143,CR(Á¦¾î¾Ð¿¬),924,9,4Á¶
PLT_1673,07JAN2023:23:38:45,¾çÇ°,NK-KA,ÀÏº»,C,12,3200,43800,Àû¿ë,2È£±â,1¿­,1154,148,1143,48,292,1143,CR(Á¦¾î¾Ð¿¬),924,10,4Á¶
PLT_1674,07JAN2023:23:44:31,ºÒ·®,NV-A,¿µ±¹,C,12,3200,43800,¹ÌÀû¿ë,2È£±â,1¿­,1154,148,1143,89,315,1143,CR(Á¦¾î¾Ð¿¬),924,10,4Á¶
PLT_1675,07JAN2023:23:58:05,¾çÇ°,AB/A,¹Ì±¹,C,13,3100,43700,Àû¿ë,2È£±â,2¿­,1158,134,1143,73,280,1143,CR(Á¦¾î¾Ð¿¬),931,10,4Á¶
PLT_1676,08JAN2023:00:04:56,¾çÇ°,KR-A,ÇÑ±¹,C,13,3100,43700,Àû¿ë,2È£±â,2¿­,1158,134,1143,79,271,1143,CR(Á¦¾î¾Ð¿¬),931,10,4Á¶
PLT_1677,08JAN2023:00:12:38,¾çÇ°,NV-A,¿µ±¹,C,13,2900,52700,Àû¿ë,3È£±â,1¿­,1154,158,1144,56,308,1144,CR(Á¦¾î¾Ð¿¬),926,10,4Á¶
PLT_1678,08JAN2023:00:20:34,ºÒ·®,AB/A,¹Ì±¹,C,13,2900,52500,Àû¿ë,3È£±â,2¿­,1157,158,1147,64,293,1147,CR(Á¦¾î¾Ð¿¬),924,9,4Á¶
PLT_1679,08JAN2023:00:31:26,¾çÇ°,BV-A,ÇÁ¶û½º,C,13,2900,52500,Àû¿ë,3È£±â,2¿­,1157,158,1147,101,333,1147,CR(Á¦¾î¾Ð¿¬),924,10,4Á¶
PLT_1680,08JAN2023:00:38:37,¾çÇ°,GL-A,µ¶ÀÏ,C,13,2900,52500,Àû¿ë,3È£±â,2¿­,1157,158,1147,86,329,1147,CR(Á¦¾î¾Ð¿¬),924,10,4Á¶
PLT_1681,08JAN2023:00:46:35,¾çÇ°,LR-A,¿µ±¹,C,13,2900,52500,Àû¿ë,3È£±â,2¿­,1157,158,1147,79,316,1147,CR(Á¦¾î¾Ð¿¬),924,10,4Á¶
PLT_1682,08JAN2023:00:56:07,¾çÇ°,AB/A,¹Ì±¹,C,13,2900,51800,Àû¿ë,1È£±â,1¿­,1157,137,1146,73,308,1146,CR(Á¦¾î¾Ð¿¬),924,10,4Á¶
PLT_1683,08JAN2023:01:01:29,¾çÇ°,GL-A,µ¶ÀÏ,C,13,2900,51800,Àû¿ë,1È£±â,1¿­,1157,137,1146,68,282,1146,CR(Á¦¾î¾Ð¿¬),924,10,4Á¶
PLT_1684,08JAN2023:01:12:17,¾çÇ°,AB/A,¹Ì±¹,C,13,2800,52200,Àû¿ë,1È£±â,2¿­,1154,136,1147,71,269,1147,CR(Á¦¾î¾Ð¿¬),924,10,4Á¶
PLT_1685,08JAN2023:01:25:31,¾çÇ°,KR-A,ÇÑ±¹,C,13,2800,52200,Àû¿ë,1È£±â,2¿­,1154,136,1147,65,296,1147,CR(Á¦¾î¾Ð¿¬),924,10,4Á¶
PLT_1686,08JAN2023:01:37:13,¾çÇ°,LR-A,¿µ±¹,C,13,2800,52200,Àû¿ë,1È£±â,2¿­,1154,136,1147,45,268,1147,CR(Á¦¾î¾Ð¿¬),924,10,4Á¶
PLT_1687,08JAN2023:01:43:37,¾çÇ°,NV-A,¿µ±¹,C,13,2800,52200,Àû¿ë,1È£±â,2¿­,1154,136,1147,100,298,1147,CR(Á¦¾î¾Ð¿¬),924,10,4Á¶
PLT_1688,08JAN2023:01:54:29,¾çÇ°,AB/A,¹Ì±¹,C,13,2900,52200,Àû¿ë,2È£±â,1¿­,1149,148,1143,89,332,1143,CR(Á¦¾î¾Ð¿¬),923,10,4Á¶
PLT_1689,08JAN2023:02:03:19,¾çÇ°,GL-A,µ¶ÀÏ,C,13,2900,52200,Àû¿ë,2È£±â,1¿­,1149,148,1143,96,320,1143,CR(Á¦¾î¾Ð¿¬),923,10,4Á¶
PLT_1690,08JAN2023:02:08:24,¾çÇ°,NV-A,¿µ±¹,C,13,2900,52200,Àû¿ë,2È£±â,1¿­,1149,148,1143,56,260,1143,CR(Á¦¾î¾Ð¿¬),923,10,4Á¶
PLT_1691,08JAN2023:02:20:27,¾çÇ°,AB/A,¹Ì±¹,C,13,2900,52800,Àû¿ë,2È£±â,2¿­,1155,140,1145,96,309,1145,CR(Á¦¾î¾Ð¿¬),927,10,4Á¶
PLT_1692,08JAN2023:02:33:52,¾çÇ°,LR-A,¿µ±¹,C,13,2900,52800,Àû¿ë,2È£±â,2¿­,1155,140,1145,59,303,1145,CR(Á¦¾î¾Ð¿¬),927,10,4Á¶
PLT_1693,08JAN2023:02:45:46,¾çÇ°,NK-KA,ÀÏº»,C,13,2900,52800,Àû¿ë,2È£±â,2¿­,1155,140,1145,73,274,1145,CR(Á¦¾î¾Ð¿¬),927,10,4Á¶
PLT_1694,08JAN2023:02:57:49,¾çÇ°,BV-A,ÇÁ¶û½º,C,13,2900,51100,Àû¿ë,3È£±â,1¿­,1156,140,1145,83,304,1145,CR(Á¦¾î¾Ð¿¬),934,10,4Á¶
PLT_1695,08JAN2023:03:09:16,¾çÇ°,GL-A,µ¶ÀÏ,C,13,2900,51100,Àû¿ë,3È£±â,1¿­,1156,133,1145,83,318,1145,CR(Á¦¾î¾Ð¿¬),934,10,4Á¶
PLT_1696,08JAN2023:03:19:35,¾çÇ°,LR-A,¿µ±¹,C,13,2900,51100,Àû¿ë,3È£±â,1¿­,1156,134,1145,90,314,1145,CR(Á¦¾î¾Ð¿¬),934,10,4Á¶
PLT_1697,08JAN2023:03:32:32,¾çÇ°,AB/A,¹Ì±¹,C,13,2900,48400,Àû¿ë,3È£±â,2¿­,1158,131,1147,46,253,1147,CR(Á¦¾î¾Ð¿¬),909,10,4Á¶
PLT_1698,08JAN2023:03:40:42,¾çÇ°,BV-A,ÇÁ¶û½º,C,13,2900,48400,Àû¿ë,3È£±â,2¿­,1158,146,1147,98,305,1147,CR(Á¦¾î¾Ð¿¬),909,10,4Á¶
PLT_1699,08JAN2023:03:50:58,¾çÇ°,LR-A,¿µ±¹,C,13,2900,48400,Àû¿ë,3È£±â,2¿­,1158,149,1147,82,322,1147,CR(Á¦¾î¾Ð¿¬),909,10,4Á¶
PLT_1700,08JAN2023:04:00:06,¾çÇ°,GL-A,µ¶ÀÏ,C,15,3100,51800,Àû¿ë,1È£±â,1¿­,1156,157,1148,107,361,1148,CR(Á¦¾î¾Ð¿¬),942,10,4Á¶
PLT_1701,08JAN2023:04:13:12,¾çÇ°,KR-A,ÇÑ±¹,C,15,3100,51800,Àû¿ë,1È£±â,1¿­,1156,157,1148,83,330,1148,CR(Á¦¾î¾Ð¿¬),942,10,4Á¶
PLT_1702,08JAN2023:04:22:24,¾çÇ°,LR-A,¿µ±¹,C,15,3100,51800,Àû¿ë,1È£±â,1¿­,1156,157,1148,99,362,1148,CR(Á¦¾î¾Ð¿¬),942,10,4Á¶
PLT_1703,08JAN2023:04:37:12,¾çÇ°,KS-SM490B,ÇÑ±¹,C,16,2900,41000,Àû¿ë,2È£±â,2¿­,1151,118,1144,74,253,1144,CR(Á¦¾î¾Ð¿¬),960,10,4Á¶
PLT_1704,08JAN2023:04:42:36,¾çÇ°,LR-A,¿µ±¹,C,18,3100,46200,Àû¿ë,1È£±â,2¿­,1155,158,1151,96,321,1151,CR(Á¦¾î¾Ð¿¬),959,10,4Á¶
PLT_1705,08JAN2023:04:57:30,¾çÇ°,AB/A,¹Ì±¹,C,17,2800,51500,Àû¿ë,2È£±â,1¿­,1142,121,1147,69,278,1147,CR(Á¦¾î¾Ð¿¬),957,10,4Á¶
PLT_1706,08JAN2023:05:05:52,¾çÇ°,LR-A,¿µ±¹,C,17,2800,51500,Àû¿ë,2È£±â,1¿­,1142,127,1147,69,302,1147,CR(Á¦¾î¾Ð¿¬),957,10,4Á¶
PLT_1707,08JAN2023:05:13:01,ºÒ·®,LR-A,¿µ±¹,C,18,3100,47100,¹ÌÀû¿ë,3È£±â,1¿­,1138,112,1148,62,273,1148,CR(Á¦¾î¾Ð¿¬),957,10,4Á¶
PLT_1708,08JAN2023:05:19:55,¾çÇ°,NV-A,¿µ±¹,C,18,3100,47100,Àû¿ë,3È£±â,1¿­,1138,126,1148,62,266,1148,CR(Á¦¾î¾Ð¿¬),957,10,4Á¶
PLT_1709,08JAN2023:05:29:32,¾çÇ°,GL-A,µ¶ÀÏ,C,18,3100,48900,Àû¿ë,3È£±â,2¿­,1138,129,1150,62,247,1150,CR(Á¦¾î¾Ð¿¬),956,10,4Á¶
PLT_1710,08JAN2023:05:44:20,¾çÇ°,NV-A,¿µ±¹,C,18,3100,48900,Àû¿ë,3È£±â,2¿­,1138,125,1150,62,251,1150,CR(Á¦¾î¾Ð¿¬),956,10,4Á¶
PLT_1711,08JAN2023:05:57:26,¾çÇ°,AB/A,¹Ì±¹,C,20,3100,44900,Àû¿ë,1È£±â,2¿­,1149,143,1148,64,300,1148,CR(Á¦¾î¾Ð¿¬),949,10,4Á¶
PLT_1712,08JAN2023:06:12:14,¾çÇ°,AB/A,¹Ì±¹,C,19,3100,49700,Àû¿ë,3È£±â,1¿­,1142,143,1153,55,263,1153,CR(Á¦¾î¾Ð¿¬),993,10,4Á¶
PLT_1713,08JAN2023:06:18:06,ºÒ·®,NV-A,¿µ±¹,C,19,3100,49700,¹ÌÀû¿ë,3È£±â,1¿­,1142,137,1153,55,298,1153,CR(Á¦¾î¾Ð¿¬),993,10,4Á¶
PLT_1714,08JAN2023:06:30:26,¾çÇ°,AB/A,¹Ì±¹,C,20,3100,44900,Àû¿ë,3È£±â,2¿­,1147,130,1154,53,261,1154,CR(Á¦¾î¾Ð¿¬),997,10,4Á¶
PLT_1715,08JAN2023:06:43:50,¾çÇ°,KS-SM400A,ÇÑ±¹,C,40,2500,23200,Àû¿ë,1È£±â,1¿­,1158,129,1148,76,305,1148,CR(Á¦¾î¾Ð¿¬),995,6,4Á¶
PLT_1716,08JAN2023:06:57:53,ºÒ·®,JS-SS400,ÀÏº»,C,40,2500,26400,Àû¿ë,2È£±â,1¿­,1135,137,1152,66,271,1152,CR(Á¦¾î¾Ð¿¬),1071,6,4Á¶
PLT_1717,08JAN2023:07:04:51,ºÒ·®,KS-SM400A,ÇÑ±¹,C,40,2500,26400,Àû¿ë,2È£±â,1¿­,1135,144,1152,66,294,1152,CR(Á¦¾î¾Ð¿¬),1071,6,3Á¶
PLT_1718,08JAN2023:07:19:02,ºÒ·®,JS-SS400,ÀÏº»,C,30,2500,31300,Àû¿ë,2È£±â,2¿­,1137,131,1149,80,276,1149,CR(Á¦¾î¾Ð¿¬),1035,8,3Á¶
PLT_1719,08JAN2023:07:26:02,ºÒ·®,JS-SS400,ÀÏº»,C,30,2500,31300,Àû¿ë,1È£±â,1¿­,1134,138,1148,72,316,1148,CR(Á¦¾î¾Ð¿¬),1035,8,3Á¶
PLT_1720,08JAN2023:07:38:37,ºÒ·®,JS-SS400,ÀÏº»,C,30,2500,31300,Àû¿ë,1È£±â,2¿­,1137,127,1150,69,264,1150,CR(Á¦¾î¾Ð¿¬),1030,8,3Á¶
PLT_1721,08JAN2023:07:52:01,ºÒ·®,JS-SS400,ÀÏº»,C,25,2500,40100,Àû¿ë,2È£±â,1¿­,1151,111,1158,57,227,1158,CR(Á¦¾î¾Ð¿¬),1033,8,3Á¶
PLT_1722,08JAN2023:08:01:38,ºÒ·®,KS-SS400,ÇÑ±¹,C,25,2500,40100,Àû¿ë,2È£±â,1¿­,1151,134,1158,57,260,1158,CR(Á¦¾î¾Ð¿¬),1033,8,3Á¶
PLT_1723,08JAN2023:08:16:08,ºÒ·®,JS-SS400,ÀÏº»,C,30,2500,22900,Àû¿ë,2È£±â,2¿­,1136,145,1153,74,312,1153,CR(Á¦¾î¾Ð¿¬),1046,8,3Á¶
PLT_1724,08JAN2023:08:31:02,ºÒ·®,KR-A,ÇÑ±¹,C,23,2500,46400,Àû¿ë,3È£±â,1¿­,1163,126,1158,60,242,1158,CR(Á¦¾î¾Ð¿¬),1028,8,3Á¶
PLT_1725,08JAN2023:08:44:04,ºÒ·®,KR-A,ÇÑ±¹,C,21,2700,42800,Àû¿ë,3È£±â,2¿­,1153,136,1156,71,282,1156,CR(Á¦¾î¾Ð¿¬),1025,8,3Á¶
PLT_1726,08JAN2023:08:49:12,¾çÇ°,KR-A,ÇÑ±¹,C,23,2500,46400,Àû¿ë,1È£±â,1¿­,1164,142,1158,60,280,1158,CR(Á¦¾î¾Ð¿¬),997,8,3Á¶
PLT_1727,08JAN2023:08:57:04,ºÒ·®,KR-A,ÇÑ±¹,C,23,2800,46400,Àû¿ë,3È£±â,1¿­,1172,140,1162,51,293,1162,CR(Á¦¾î¾Ð¿¬),1001,8,3Á¶
PLT_1728,08JAN2023:09:08:51,¾çÇ°,KR-A,ÇÑ±¹,C,21,2600,47500,Àû¿ë,1È£±â,2¿­,1156,132,1156,74,293,1156,CR(Á¦¾î¾Ð¿¬),999,8,3Á¶
PLT_1729,08JAN2023:09:19:21,ºÒ·®,NV-A,¿µ±¹,C,21,2600,47500,¹ÌÀû¿ë,1È£±â,2¿­,1156,127,1156,74,293,1156,CR(Á¦¾î¾Ð¿¬),999,8,3Á¶
PLT_1730,08JAN2023:09:28:30,ºÒ·®,KR-A,ÇÑ±¹,C,21,2700,44900,Àû¿ë,2È£±â,1¿­,1166,110,1162,59,224,1162,CR(Á¦¾î¾Ð¿¬),999,7,3Á¶
PLT_1731,08JAN2023:09:41:47,ºÒ·®,KR-A,ÇÑ±¹,C,19,2700,48700,Àû¿ë,3È£±â,2¿­,1166,132,1160,69,266,1160,CR(Á¦¾î¾Ð¿¬),1004,10,3Á¶
PLT_1732,08JAN2023:09:47:01,ºÒ·®,LR-A,¿µ±¹,C,19,2700,48700,Àû¿ë,3È£±â,2¿­,1166,141,1160,69,272,1160,CR(Á¦¾î¾Ð¿¬),1004,10,3Á¶
PLT_1733,08JAN2023:09:57:24,ºÒ·®,BV-B,ÇÁ¶û½º,C,19,2500,40700,Àû¿ë,2È£±â,2¿­,1157,111,1156,77,265,1156,CR(Á¦¾î¾Ð¿¬),1016,10,3Á¶
PLT_1734,08JAN2023:10:02:45,ºÒ·®,CCS-B,ÇÁ¶û½º,C,19,2500,40700,Àû¿ë,2È£±â,2¿­,1157,122,1156,77,283,1156,CR(Á¦¾î¾Ð¿¬),1016,10,3Á¶
PLT_1735,08JAN2023:10:13:17,ºÒ·®,KS-SM490A,ÇÑ±¹,C,20,2500,45200,Àû¿ë,1È£±â,1¿­,1182,138,1171,37,236,1171,CR(Á¦¾î¾Ð¿¬),1020,8,3Á¶
PLT_1736,08JAN2023:10:26:04,ºÒ·®,JS-SM490A,ÀÏº»,C,19,2500,34100,Àû¿ë,1È£±â,2¿­,1165,147,1161,72,305,1161,CR(Á¦¾î¾Ð¿¬),1026,10,3Á¶
PLT_1737,08JAN2023:10:34:01,ºÒ·®,BV-AH32,ÇÁ¶û½º,C,20,2500,43400,Àû¿ë,2È£±â,1¿­,1174,75,1163,52,203,1163,CR(Á¦¾î¾Ð¿¬),1024,10,3Á¶
PLT_1738,08JAN2023:10:40:36,ºÒ·®,JS-SS400,ÀÏº»,C,19,2700,50900,Àû¿ë,3È£±â,1¿­,1179,129,1163,53,281,1163,CR(Á¦¾î¾Ð¿¬),1006,10,3Á¶
PLT_1739,08JAN2023:10:53:21,ºÒ·®,BV-B,ÇÁ¶û½º,C,20,2700,40500,Àû¿ë,3È£±â,2¿­,1180,124,1163,68,281,1163,CR(Á¦¾î¾Ð¿¬),1019,8,3Á¶
PLT_1740,08JAN2023:11:03:34,ºÒ·®,LR-B,¿µ±¹,C,20,2700,40500,Àû¿ë,3È£±â,2¿­,1180,120,1163,68,291,1163,CR(Á¦¾î¾Ð¿¬),1019,8,3Á¶
PLT_1741,08JAN2023:11:10:25,ºÒ·®,JS-SM490A,ÀÏº»,C,20,2500,51100,Àû¿ë,1È£±â,1¿­,1184,111,1169,44,239,1169,CR(Á¦¾î¾Ð¿¬),1025,7,3Á¶
PLT_1742,08JAN2023:11:22:41,ºÒ·®,KS-SM490A,ÇÑ±¹,C,20,2500,51100,Àû¿ë,1È£±â,1¿­,1184,136,1169,44,249,1169,CR(Á¦¾î¾Ð¿¬),1025,8,3Á¶
PLT_1743,08JAN2023:11:30:11,ºÒ·®,BV-AH32,ÇÁ¶û½º,C,20,2500,43400,Àû¿ë,2È£±â,2¿­,1171,137,1159,79,282,1159,CR(Á¦¾î¾Ð¿¬),1021,10,3Á¶
PLT_1744,08JAN2023:11:39:49,¾çÇ°,BV-B,ÇÁ¶û½º,C,20,2400,43000,Àû¿ë,1È£±â,2¿­,1171,111,1162,67,268,1162,CR(Á¦¾î¾Ð¿¬),990,8,3Á¶
PLT_1745,08JAN2023:11:50:47,ºÒ·®,LR-A,¿µ±¹,C,19,2700,54300,Àû¿ë,3È£±â,1¿­,1178,69,1165,57,227,1165,CR(Á¦¾î¾Ð¿¬),1005,10,3Á¶
PLT_1746,08JAN2023:12:02:33,¾çÇ°,AB/A,¹Ì±¹,C,18,2600,54900,Àû¿ë,2È£±â,1¿­,1176,88,1163,52,203,1163,CR(Á¦¾î¾Ð¿¬),987,10,3Á¶
PLT_1747,08JAN2023:12:11:15,¾çÇ°,LR-A,¿µ±¹,C,18,2600,54900,Àû¿ë,2È£±â,1¿­,1176,88,1163,52,229,1163,CR(Á¦¾î¾Ð¿¬),987,10,3Á¶
PLT_1748,08JAN2023:12:23:15,¾çÇ°,JS-SM400B,ÀÏº»,C,18,2500,42700,Àû¿ë,2È£±â,2¿­,1171,63,1160,76,204,1160,CR(Á¦¾î¾Ð¿¬),958,10,3Á¶
PLT_1749,08JAN2023:12:31:51,ºÒ·®,JS-SM400B,ÀÏº»,C,18,2500,42700,Àû¿ë,3È£±â,2¿­,1180,67,1163,68,199,1163,CR(Á¦¾î¾Ð¿¬),1027,10,3Á¶
PLT_1750,08JAN2023:12:44:36,ºÒ·®,JS-SM400B,ÀÏº»,C,18,2500,42700,Àû¿ë,1È£±â,1¿­,1175,75,1165,42,217,1165,CR(Á¦¾î¾Ð¿¬),1031,10,3Á¶
PLT_1751,08JAN2023:12:52:16,ºÒ·®,GL-A,µ¶ÀÏ,C,15,2500,51000,Àû¿ë,1È£±â,2¿­,1171,59,1163,70,227,1163,CR(Á¦¾î¾Ð¿¬),1002,10,3Á¶
PLT_1752,08JAN2023:13:05:01,ºÒ·®,KR-A,ÇÑ±¹,C,15,2500,51000,Àû¿ë,1È£±â,2¿­,1171,59,1163,70,191,1163,CR(Á¦¾î¾Ð¿¬),1002,10,3Á¶
PLT_1753,08JAN2023:13:12:47,ºÒ·®,LR-A,¿µ±¹,C,15,2500,51000,Àû¿ë,1È£±â,2¿­,1171,59,1163,70,208,1163,CR(Á¦¾î¾Ð¿¬),1002,10,3Á¶
PLT_1754,08JAN2023:13:23:25,ºÒ·®,LR-A,¿µ±¹,C,15,2500,50100,Àû¿ë,2È£±â,1¿­,1165,74,1160,55,217,1160,CR(Á¦¾î¾Ð¿¬),962,9,3Á¶
PLT_1755,08JAN2023:13:33:04,¾çÇ°,NV-A,¿µ±¹,C,15,2500,50100,Àû¿ë,2È£±â,1¿­,1165,74,1160,55,203,1160,CR(Á¦¾î¾Ð¿¬),962,10,3Á¶
PLT_1756,08JAN2023:13:40:59,¾çÇ°,JS-SM490YB,ÀÏº»,C,16,2500,37400,Àû¿ë,2È£±â,2¿­,1182,82,1162,64,232,1162,CR(Á¦¾î¾Ð¿¬),973,10,3Á¶
PLT_1757,08JAN2023:13:50:43,¾çÇ°,BV-A,ÇÁ¶û½º,C,15,2500,54700,Àû¿ë,3È£±â,1¿­,1180,78,1162,53,213,1162,CR(Á¦¾î¾Ð¿¬),998,10,3Á¶
PLT_1758,08JAN2023:14:02:17,¾çÇ°,KR-A,ÇÑ±¹,C,15,2500,54700,Àû¿ë,3È£±â,1¿­,1180,78,1162,53,217,1162,CR(Á¦¾î¾Ð¿¬),998,10,3Á¶
PLT_1759,08JAN2023:14:16:57,¾çÇ°,LR-A,¿µ±¹,C,17,2700,54400,Àû¿ë,3È£±â,2¿­,1182,74,1164,55,208,1164,CR(Á¦¾î¾Ð¿¬),982,10,3Á¶
PLT_1760,08JAN2023:14:28:29,¾çÇ°,NV-A,¿µ±¹,C,17,2700,54400,Àû¿ë,3È£±â,2¿­,1182,74,1164,55,215,1164,CR(Á¦¾î¾Ð¿¬),982,10,3Á¶
PLT_1761,08JAN2023:14:42:59,¾çÇ°,AB/A,¹Ì±¹,C,16,2400,42300,Àû¿ë,1È£±â,1¿­,1168,64,1161,52,187,1161,CR(Á¦¾î¾Ð¿¬),984,10,3Á¶
PLT_1762,08JAN2023:14:57:19,¾çÇ°,BV-A,ÇÁ¶û½º,C,16,2400,42300,Àû¿ë,1È£±â,1¿­,1168,64,1161,52,220,1161,CR(Á¦¾î¾Ð¿¬),984,10,3Á¶
PLT_1763,08JAN2023:15:05:20,¾çÇ°,LR-A,¿µ±¹,C,16,2400,42300,Àû¿ë,1È£±â,1¿­,1168,64,1161,52,172,1161,CR(Á¦¾î¾Ð¿¬),984,10,3Á¶
PLT_1764,08JAN2023:15:17:34,¾çÇ°,AB/A,¹Ì±¹,C,16,2600,46300,Àû¿ë,1È£±â,2¿­,1174,61,1165,73,195,1165,CR(Á¦¾î¾Ð¿¬),978,10,3Á¶
PLT_1765,08JAN2023:15:24:47,ºÒ·®,BV-A,ÇÁ¶û½º,C,16,2600,46300,¹ÌÀû¿ë,1È£±â,2¿­,1174,61,1165,73,200,1165,CR(Á¦¾î¾Ð¿¬),978,10,3Á¶
PLT_1766,08JAN2023:15:32:55,¾çÇ°,LR-A,¿µ±¹,C,16,2600,46300,Àû¿ë,1È£±â,2¿­,1174,61,1165,73,218,1165,CR(Á¦¾î¾Ð¿¬),978,10,3Á¶
PLT_1767,08JAN2023:15:45:45,¾çÇ°,AB/A,¹Ì±¹,C,16,2700,52800,Àû¿ë,2È£±â,1¿­,1169,77,1159,58,201,1159,CR(Á¦¾î¾Ð¿¬),968,10,3Á¶
PLT_1768,08JAN2023:16:00:23,¾çÇ°,GL-A,µ¶ÀÏ,C,16,2700,52800,Àû¿ë,2È£±â,1¿­,1169,77,1159,58,221,1159,CR(Á¦¾î¾Ð¿¬),968,10,3Á¶
PLT_1769,08JAN2023:16:13:49,¾çÇ°,LR-A,¿µ±¹,C,16,2700,52800,Àû¿ë,2È£±â,1¿­,1169,77,1159,58,210,1159,CR(Á¦¾î¾Ð¿¬),968,10,3Á¶
PLT_1770,08JAN2023:16:25:21,¾çÇ°,BV-AH32,ÇÁ¶û½º,C,15,2600,43700,Àû¿ë,2È£±â,2¿­,1177,77,1161,71,203,1161,CR(Á¦¾î¾Ð¿¬),1000,10,3Á¶
PLT_1771,08JAN2023:16:39:02,ºÒ·®,AB/AH32,¹Ì±¹,C,17,2500,42800,Àû¿ë,3È£±â,1¿­,1169,65,1158,67,237,1158,CR(Á¦¾î¾Ð¿¬),1004,10,3Á¶
PLT_1772,08JAN2023:16:48:32,ºÒ·®,KR-AH32,ÇÑ±¹,C,17,2500,42800,Àû¿ë,3È£±â,1¿­,1169,65,1158,67,203,1158,CR(Á¦¾î¾Ð¿¬),1004,10,3Á¶
PLT_1773,08JAN2023:16:58:13,ºÒ·®,LR-AH32,¿µ±¹,C,17,2500,42800,Àû¿ë,3È£±â,1¿­,1169,65,1158,67,228,1158,CR(Á¦¾î¾Ð¿¬),1004,10,3Á¶
PLT_1774,08JAN2023:17:04:52,ºÒ·®,NV-A32,¿µ±¹,C,17,2500,42800,¹ÌÀû¿ë,3È£±â,1¿­,1169,65,1158,67,189,1158,CR(Á¦¾î¾Ð¿¬),1004,10,3Á¶
PLT_1775,08JAN2023:17:10:52,¾çÇ°,AB/A,¹Ì±¹,C,14,2600,54300,Àû¿ë,3È£±â,2¿­,1169,73,1162,61,214,1162,CR(Á¦¾î¾Ð¿¬),955,10,3Á¶
PLT_1776,08JAN2023:17:15:59,ºÒ·®,LR-A,¿µ±¹,C,14,2600,54300,¹ÌÀû¿ë,3È£±â,2¿­,1169,73,1162,61,190,1162,CR(Á¦¾î¾Ð¿¬),955,10,3Á¶
PLT_1777,08JAN2023:17:26:43,¾çÇ°,LR-A,¿µ±¹,C,14,2600,52800,Àû¿ë,1È£±â,1¿­,1165,61,1158,57,215,1158,CR(Á¦¾î¾Ð¿¬),960,10,3Á¶
PLT_1778,08JAN2023:17:32:04,¾çÇ°,NK-KA,ÀÏº»,C,14,2600,52800,Àû¿ë,1È£±â,1¿­,1165,61,1158,57,210,1158,CR(Á¦¾î¾Ð¿¬),960,10,3Á¶
PLT_1779,08JAN2023:17:42:54,¾çÇ°,LR-A,¿µ±¹,C,14,2600,49700,Àû¿ë,1È£±â,2¿­,1170,65,1161,70,232,1161,CR(Á¦¾î¾Ð¿¬),964,10,3Á¶
PLT_1780,08JAN2023:17:48:50,¾çÇ°,NV-A,¿µ±¹,C,14,2600,49700,Àû¿ë,1È£±â,2¿­,1170,65,1161,70,227,1161,CR(Á¦¾î¾Ð¿¬),964,10,3Á¶
PLT_1781,08JAN2023:18:00:45,¾çÇ°,AB/A,¹Ì±¹,C,15,2600,54900,Àû¿ë,2È£±â,1¿­,1168,58,1158,58,186,1158,CR(Á¦¾î¾Ð¿¬),959,10,3Á¶
PLT_1782,08JAN2023:18:07:23,¾çÇ°,LR-A,¿µ±¹,C,15,2600,54900,Àû¿ë,2È£±â,1¿­,1168,58,1158,58,204,1158,CR(Á¦¾î¾Ð¿¬),959,10,3Á¶
PLT_1783,08JAN2023:18:19:31,¾çÇ°,NV-A,¿µ±¹,C,15,2600,54900,Àû¿ë,2È£±â,1¿­,1168,58,1158,58,177,1158,CR(Á¦¾î¾Ð¿¬),959,10,3Á¶
PLT_1784,08JAN2023:18:34:11,¾çÇ°,LR-A,¿µ±¹,C,13,2800,54900,Àû¿ë,2È£±â,2¿­,1167,66,1158,84,248,1158,CR(Á¦¾î¾Ð¿¬),933,10,3Á¶
PLT_1785,08JAN2023:18:45:32,¾çÇ°,NK-KA,ÀÏº»,C,13,2800,54900,Àû¿ë,2È£±â,2¿­,1167,66,1158,84,239,1158,CR(Á¦¾î¾Ð¿¬),933,10,3Á¶
PLT_1786,08JAN2023:18:53:01,¾çÇ°,BV-A,ÇÁ¶û½º,C,13,2700,51900,Àû¿ë,3È£±â,1¿­,1165,70,1157,62,189,1157,CR(Á¦¾î¾Ð¿¬),958,10,3Á¶
PLT_1787,08JAN2023:19:03:15,¾çÇ°,GL-A,µ¶ÀÏ,C,13,2700,51900,Àû¿ë,3È£±â,1¿­,1165,70,1157,62,224,1157,CR(Á¦¾î¾Ð¿¬),958,10,4Á¶
PLT_1788,08JAN2023:19:08:21,¾çÇ°,AB/A,¹Ì±¹,C,14,2800,54400,Àû¿ë,3È£±â,2¿­,1168,72,1161,60,195,1161,CR(Á¦¾î¾Ð¿¬),941,10,4Á¶
PLT_1789,08JAN2023:19:20:44,¾çÇ°,LR-A,¿µ±¹,C,14,2800,54400,Àû¿ë,3È£±â,2¿­,1168,72,1161,60,194,1161,CR(Á¦¾î¾Ð¿¬),941,10,4Á¶
PLT_1790,08JAN2023:19:35:34,¾çÇ°,NV-A,¿µ±¹,C,14,2800,54400,Àû¿ë,3È£±â,2¿­,1168,72,1161,60,187,1161,CR(Á¦¾î¾Ð¿¬),941,10,4Á¶
PLT_1791,08JAN2023:19:40:53,ºÒ·®,GL-A,µ¶ÀÏ,C,18,2200,43600,¹ÌÀû¿ë,1È£±â,1¿­,1160,82,1154,61,243,1154,CR(Á¦¾î¾Ð¿¬),991,10,4Á¶
PLT_1792,08JAN2023:19:55:09,¾çÇ°,LR-A,¿µ±¹,C,18,2200,43600,Àû¿ë,1È£±â,1¿­,1160,74,1154,61,234,1154,CR(Á¦¾î¾Ð¿¬),991,10,4Á¶
PLT_1793,08JAN2023:20:05:08,¾çÇ°,BV-B,ÇÁ¶û½º,C,18,2200,43200,Àû¿ë,1È£±â,2¿­,1165,60,1158,70,208,1158,CR(Á¦¾î¾Ð¿¬),987,10,4Á¶
PLT_1794,08JAN2023:20:18:27,¾çÇ°,AB/A,¹Ì±¹,C,19,2200,43500,Àû¿ë,2È£±â,1¿­,1150,57,1160,55,195,1160,CR(Á¦¾î¾Ð¿¬),993,10,4Á¶
PLT_1795,08JAN2023:20:29:58,¾çÇ°,LR-A,¿µ±¹,C,19,2200,43500,Àû¿ë,2È£±â,1¿­,1150,57,1160,55,183,1160,CR(Á¦¾î¾Ð¿¬),993,10,4Á¶
PLT_1796,08JAN2023:20:43:51,ºÒ·®,SA283-C,¹Ì±¹,C,20,2200,39700,Àû¿ë,3È£±â,2¿­,1170,78,1159,59,205,1159,CR(Á¦¾î¾Ð¿¬),1044,8,4Á¶
PLT_1797,08JAN2023:20:56:37,ºÒ·®,SA283-C,¹Ì±¹,C,20,2300,43100,Àû¿ë,3È£±â,1¿­,1159,66,1155,80,227,1155,CR(Á¦¾î¾Ð¿¬),1002,8,4Á¶
PLT_1798,08JAN2023:21:04:46,¾çÇ°,A283-C,¹Ì±¹,C,18,2300,40800,Àû¿ë,2È£±â,2¿­,1163,73,1155,86,237,1155,CR(Á¦¾î¾Ð¿¬),981,10,4Á¶
PLT_1799,08JAN2023:21:09:47,ºÒ·®,AB/A,¹Ì±¹,C,20,2200,39800,Àû¿ë,1È£±â,1¿­,1157,55,1154,76,194,1154,CR(Á¦¾î¾Ð¿¬),1007,8,4Á¶
PLT_1800,08JAN2023:21:16:10,ºÒ·®,BV-A,ÇÁ¶û½º,C,20,2200,39800,Àû¿ë,1È£±â,1¿­,1157,55,1154,76,193,1154,CR(Á¦¾î¾Ð¿¬),1007,8,4Á¶
PLT_1801,08JAN2023:21:21:40,ºÒ·®,LR-A,¿µ±¹,C,20,2200,39800,Àû¿ë,1È£±â,1¿­,1157,55,1154,76,224,1154,CR(Á¦¾î¾Ð¿¬),1007,8,4Á¶
PLT_1802,08JAN2023:21:27:21,¾çÇ°,AB/A,¹Ì±¹,C,20,2200,39900,Àû¿ë,1È£±â,2¿­,1158,63,1156,87,253,1156,CR(Á¦¾î¾Ð¿¬),975,8,4Á¶
PLT_1803,08JAN2023:21:33:50,ºÒ·®,GL-A,µ¶ÀÏ,C,20,2200,39900,Àû¿ë,1È£±â,2¿­,1158,63,1156,87,252,1156,CR(Á¦¾î¾Ð¿¬),975,7,4Á¶
PLT_1804,08JAN2023:21:40:29,¾çÇ°,LR-A,¿µ±¹,C,20,2200,39900,Àû¿ë,1È£±â,2¿­,1158,63,1156,87,230,1156,CR(Á¦¾î¾Ð¿¬),975,8,4Á¶
PLT_1805,08JAN2023:21:54:25,¾çÇ°,SA283-C,¹Ì±¹,C,20,2200,40700,Àû¿ë,3È£±â,1¿­,1162,59,1162,68,188,1162,CR(Á¦¾î¾Ð¿¬),982,8,4Á¶
PLT_1806,08JAN2023:22:01:56,¾çÇ°,SA283-C,¹Ì±¹,C,20,2200,38000,Àû¿ë,2È£±â,1¿­,1151,63,1157,78,239,1157,CR(Á¦¾î¾Ð¿¬),991,8,4Á¶
PLT_1807,08JAN2023:22:11:35,ºÒ·®,SA283-C,¹Ì±¹,C,20,2200,38000,¹ÌÀû¿ë,2È£±â,2¿­,1154,78,1154,87,269,1154,CR(Á¦¾î¾Ð¿¬),979,8,4Á¶
PLT_1808,08JAN2023:22:25:36,ºÒ·®,JS-SM490A,ÀÏº»,C,20,1900,34100,Àû¿ë,3È£±â,2¿­,1162,78,1158,73,256,1158,CR(Á¦¾î¾Ð¿¬),1018,8,4Á¶
PLT_1809,08JAN2023:22:33:51,ºÒ·®,KS-SM490A,ÇÑ±¹,C,20,1900,34100,Àû¿ë,3È£±â,2¿­,1162,78,1158,73,249,1158,CR(Á¦¾î¾Ð¿¬),1018,8,4Á¶
PLT_1810,08JAN2023:22:46:16,ºÒ·®,KR-A,ÇÑ±¹,C,23,2300,34300,Àû¿ë,1È£±â,1¿­,1150,57,1150,85,244,1150,CR(Á¦¾î¾Ð¿¬),1010,8,4Á¶
PLT_1811,08JAN2023:22:58:22,ºÒ·®,KR-A,ÇÑ±¹,C,23,2300,34300,Àû¿ë,1È£±â,2¿­,1157,60,1156,85,244,1156,CR(Á¦¾î¾Ð¿¬),1018,8,4Á¶
PLT_1812,08JAN2023:23:03:57,ºÒ·®,SA283-C,¹Ì±¹,C,20,2400,34600,Àû¿ë,2È£±â,1¿­,1171,78,1158,66,250,1158,CR(Á¦¾î¾Ð¿¬),1011,8,4Á¶
PLT_1813,08JAN2023:23:10:49,ºÒ·®,SA283-C,¹Ì±¹,C,20,2200,38000,Àû¿ë,2È£±â,2¿­,1171,72,1166,69,214,1166,CR(Á¦¾î¾Ð¿¬),1010,8,4Á¶
PLT_1814,08JAN2023:23:16:53,ºÒ·®,SA283-C,¹Ì±¹,C,20,2200,38000,Àû¿ë,3È£±â,1¿­,1182,73,1164,67,243,1164,CR(Á¦¾î¾Ð¿¬),1004,8,4Á¶
PLT_1815,08JAN2023:23:26:43,ºÒ·®,SA283-C,¹Ì±¹,C,20,2200,37900,Àû¿ë,3È£±â,2¿­,1176,72,1162,68,246,1162,CR(Á¦¾î¾Ð¿¬),1013,7,4Á¶
PLT_1816,08JAN2023:23:41:26,¾çÇ°,SA283-C,¹Ì±¹,C,20,2200,38000,Àû¿ë,1È£±â,1¿­,1174,62,1165,65,199,1165,CR(Á¦¾î¾Ð¿¬),999,8,4Á¶
PLT_1817,08JAN2023:23:48:25,¾çÇ°,SA283-C,¹Ì±¹,C,20,2200,38000,Àû¿ë,1È£±â,2¿­,1172,61,1165,77,193,1165,CR(Á¦¾î¾Ð¿¬),999,8,4Á¶
PLT_1818,08JAN2023:23:54:27,ºÒ·®,A283-C,¹Ì±¹,C,26,2600,31300,Àû¿ë,2È£±â,1¿­,1165,73,1160,63,223,1160,CR(Á¦¾î¾Ð¿¬),1026,8,4Á¶
PLT_1819,09JAN2023:00:04:11,ºÒ·®,A283-C,¹Ì±¹,C,26,2600,31300,Àû¿ë,2È£±â,2¿­,1177,69,1177,65,230,1177,CR(Á¦¾î¾Ð¿¬),1036,8,4Á¶
PLT_1820,09JAN2023:00:10:15,¾çÇ°,AB/AH32,¹Ì±¹,C,17,2700,51200,Àû¿ë,3È£±â,1¿­,1179,81,1168,63,222,1168,CR(Á¦¾î¾Ð¿¬),950,10,4Á¶
PLT_1821,09JAN2023:00:18:42,ºÒ·®,LR-AH32,¿µ±¹,C,17,2700,51200,¹ÌÀû¿ë,3È£±â,1¿­,1179,81,1168,63,242,1168,CR(Á¦¾î¾Ð¿¬),950,10,4Á¶
PLT_1822,09JAN2023:00:32:01,¾çÇ°,GL-A32,µ¶ÀÏ,C,16,2600,49000,Àû¿ë,3È£±â,2¿­,1177,76,1166,64,229,1166,CR(Á¦¾î¾Ð¿¬),977,10,4Á¶
PLT_1823,09JAN2023:00:39:10,¾çÇ°,NV-A32,¿µ±¹,C,16,2600,49000,Àû¿ë,3È£±â,2¿­,1177,76,1166,64,222,1166,CR(Á¦¾î¾Ð¿¬),977,10,4Á¶
PLT_1824,09JAN2023:00:52:11,ºÒ·®,KR-AH32,ÇÑ±¹,C,16,2600,40300,Àû¿ë,1È£±â,1¿­,1193,66,1181,62,205,1181,CR(Á¦¾î¾Ð¿¬),964,10,4Á¶
PLT_1825,09JAN2023:01:06:26,ºÒ·®,NV-A32,¿µ±¹,C,16,2600,40300,Àû¿ë,1È£±â,1¿­,1193,66,1181,62,190,1181,CR(Á¦¾î¾Ð¿¬),964,10,4Á¶
PLT_1826,09JAN2023:01:20:57,ºÒ·®,KR-AH32,ÇÑ±¹,C,16,2600,40400,Àû¿ë,1È£±â,2¿­,1198,63,1180,75,208,1180,CR(Á¦¾î¾Ð¿¬),944,10,4Á¶
PLT_1827,09JAN2023:01:34:44,ºÒ·®,NV-A32,¿µ±¹,C,16,2600,40400,Àû¿ë,1È£±â,2¿­,1198,63,1180,75,207,1180,CR(Á¦¾î¾Ð¿¬),944,10,4Á¶
PLT_1828,09JAN2023:01:47:55,¾çÇ°,BV-AH32,ÇÁ¶û½º,C,15,2500,54600,Àû¿ë,2È£±â,1¿­,1117,58,1156,75,216,1156,CR(Á¦¾î¾Ð¿¬),927,10,4Á¶
PLT_1829,09JAN2023:01:55:48,¾çÇ°,KR-AH32,ÇÑ±¹,C,15,2500,54600,Àû¿ë,2È£±â,1¿­,1117,58,1156,75,227,1156,CR(Á¦¾î¾Ð¿¬),927,10,4Á¶
PLT_1830,09JAN2023:02:06:10,ºÒ·®,LR-AH32,¿µ±¹,C,15,2500,54600,¹ÌÀû¿ë,2È£±â,1¿­,1117,58,1156,75,230,1156,CR(Á¦¾î¾Ð¿¬),927,10,4Á¶
PLT_1831,09JAN2023:02:20:04,¾çÇ°,NV-A32,¿µ±¹,C,15,2500,54600,Àû¿ë,2È£±â,1¿­,1117,58,1156,75,221,1156,CR(Á¦¾î¾Ð¿¬),927,10,4Á¶
PLT_1832,09JAN2023:02:28:27,ºÒ·®,AB/AH32,¹Ì±¹,C,15,2700,53600,Àû¿ë,2È£±â,2¿­,1202,93,1177,41,233,1177,CR(Á¦¾î¾Ð¿¬),962,10,4Á¶
PLT_1833,09JAN2023:02:37:48,ºÒ·®,BV-AH32,ÇÁ¶û½º,C,15,2700,53600,Àû¿ë,2È£±â,2¿­,1202,93,1177,41,197,1177,CR(Á¦¾î¾Ð¿¬),962,9,4Á¶
PLT_1834,09JAN2023:02:44:33,ºÒ·®,LR-AH32,¿µ±¹,C,15,2700,53600,Àû¿ë,2È£±â,2¿­,1202,93,1177,41,219,1177,CR(Á¦¾î¾Ð¿¬),962,10,4Á¶
PLT_1835,09JAN2023:02:51:55,ºÒ·®,NK-KA32,ÀÏº»,C,15,2700,53600,Àû¿ë,2È£±â,2¿­,1202,93,1177,41,208,1177,CR(Á¦¾î¾Ð¿¬),962,10,4Á¶
PLT_1836,09JAN2023:03:01:40,¾çÇ°,AB/AH32,¹Ì±¹,C,15,2800,54600,Àû¿ë,3È£±â,1¿­,1175,93,1162,46,238,1162,CR(Á¦¾î¾Ð¿¬),955,10,4Á¶
PLT_1837,09JAN2023:03:10:31,¾çÇ°,GL-A32,µ¶ÀÏ,C,15,2800,54600,Àû¿ë,3È£±â,1¿­,1175,93,1162,46,196,1162,CR(Á¦¾î¾Ð¿¬),955,10,4Á¶
PLT_1838,09JAN2023:03:21:01,¾çÇ°,AB/A,¹Ì±¹,C,14,2600,54100,Àû¿ë,3È£±â,2¿­,1156,78,1168,76,255,1168,CR(Á¦¾î¾Ð¿¬),947,10,4Á¶
PLT_1839,09JAN2023:03:31:32,¾çÇ°,NV-A,¿µ±¹,C,14,2600,54100,Àû¿ë,3È£±â,2¿­,1156,102,1168,76,249,1168,CR(Á¦¾î¾Ð¿¬),947,10,4Á¶
PLT_1840,09JAN2023:03:46:19,¾çÇ°,AB/A,¹Ì±¹,C,13,2700,54500,Àû¿ë,1È£±â,1¿­,1188,98,1170,41,207,1170,CR(Á¦¾î¾Ð¿¬),951,10,4Á¶
PLT_1841,09JAN2023:03:57:25,¾çÇ°,KR-A,ÇÑ±¹,C,13,2700,54500,Àû¿ë,1È£±â,1¿­,1188,98,1170,41,220,1170,CR(Á¦¾î¾Ð¿¬),951,10,4Á¶
PLT_1842,09JAN2023:04:08:08,¾çÇ°,LR-A,¿µ±¹,C,13,2700,54500,Àû¿ë,1È£±â,1¿­,1188,98,1170,41,206,1170,CR(Á¦¾î¾Ð¿¬),951,10,4Á¶
PLT_1843,09JAN2023:04:18:39,¾çÇ°,AB/AH32,¹Ì±¹,C,13,2700,54200,Àû¿ë,1È£±â,2¿­,1173,63,1169,76,239,1169,CR(Á¦¾î¾Ð¿¬),959,10,4Á¶
PLT_1844,09JAN2023:04:24:23,¾çÇ°,NV-A32,¿µ±¹,C,13,2700,54200,Àû¿ë,1È£±â,2¿­,1173,63,1169,76,221,1169,CR(Á¦¾î¾Ð¿¬),959,10,4Á¶
PLT_1845,09JAN2023:04:33:57,¾çÇ°,BV-AH32,ÇÁ¶û½º,C,12,2700,48100,Àû¿ë,2È£±â,1¿­,1136,82,1149,54,224,1149,CR(Á¦¾î¾Ð¿¬),961,10,4Á¶
PLT_1846,09JAN2023:04:45:19,¾çÇ°,GL-A32,µ¶ÀÏ,C,12,2700,48100,Àû¿ë,2È£±â,1¿­,1136,82,1149,54,208,1149,CR(Á¦¾î¾Ð¿¬),961,10,4Á¶
PLT_1847,09JAN2023:04:54:43,¾çÇ°,LR-A,¿µ±¹,C,12,2600,32300,Àû¿ë,2È£±â,2¿­,1192,94,1167,44,234,1167,CR(Á¦¾î¾Ð¿¬),971,10,4Á¶
PLT_1848,09JAN2023:05:03:32,¾çÇ°,GL-A,µ¶ÀÏ,C,12,2300,36000,Àû¿ë,3È£±â,1¿­,1175,84,1163,58,237,1163,CR(Á¦¾î¾Ð¿¬),984,10,4Á¶
PLT_1849,09JAN2023:05:17:58,¾çÇ°,KR-A,ÇÑ±¹,C,12,2300,36000,Àû¿ë,3È£±â,1¿­,1175,84,1163,58,217,1163,CR(Á¦¾î¾Ð¿¬),984,10,4Á¶
PLT_1850,09JAN2023:05:25:11,¾çÇ°,NV-A,¿µ±¹,C,12,2300,36000,Àû¿ë,3È£±â,1¿­,1175,84,1163,58,212,1163,CR(Á¦¾î¾Ð¿¬),984,10,4Á¶
PLT_1851,09JAN2023:05:31:50,ºÒ·®,AB/AH32,¹Ì±¹,C,16,2400,43500,¹ÌÀû¿ë,3È£±â,2¿­,1167,79,1162,59,220,1162,CR(Á¦¾î¾Ð¿¬),1000,10,4Á¶
PLT_1852,09JAN2023:05:36:50,¾çÇ°,LR-AH32,¿µ±¹,C,16,2400,43500,Àû¿ë,3È£±â,2¿­,1167,79,1162,59,195,1162,CR(Á¦¾î¾Ð¿¬),1000,10,4Á¶
PLT_1853,09JAN2023:05:44:48,ºÒ·®,SA283-C,¹Ì±¹,C,20,2400,35300,Àû¿ë,1È£±â,1¿­,1173,89,1159,52,232,1159,CR(Á¦¾î¾Ð¿¬),1001,8,4Á¶
PLT_1854,09JAN2023:05:57:05,¾çÇ°,LR-AH32,¿µ±¹,C,19,2300,42800,Àû¿ë,1È£±â,2¿­,1184,85,1168,54,236,1168,CR(Á¦¾î¾Ð¿¬),949,10,4Á¶
PLT_1855,09JAN2023:06:07:49,¾çÇ°,NK-KA32,ÀÏº»,C,19,2300,42800,Àû¿ë,1È£±â,2¿­,1184,85,1168,54,196,1168,CR(Á¦¾î¾Ð¿¬),949,10,4Á¶
PLT_1856,09JAN2023:06:20:44,ºÒ·®,NV-A32,¿µ±¹,C,19,2300,42800,Àû¿ë,1È£±â,2¿­,1184,85,1168,54,218,1168,CR(Á¦¾î¾Ð¿¬),949,9,4Á¶
PLT_1857,09JAN2023:06:31:12,¾çÇ°,JS-SM490YA,ÀÏº»,C,19,2000,38800,Àû¿ë,2È£±â,1¿­,1146,81,1151,61,208,1151,CR(Á¦¾î¾Ð¿¬),1000,10,4Á¶
PLT_1858,09JAN2023:06:43:20,ºÒ·®,JS-SM490A,ÀÏº»,C,30,2300,30700,Àû¿ë,2È£±â,2¿­,1150,87,1154,54,229,1154,CR(Á¦¾î¾Ð¿¬),1010,8,4Á¶
PLT_1859,09JAN2023:06:52:59,¾çÇ°,V42JBN3,ÇÑ±¹,C,32,2200,30600,Àû¿ë,3È£±â,1¿­,1141,73,1153,65,196,1153,CR(Á¦¾î¾Ð¿¬),921,8,4Á¶
PLT_1860,09JAN2023:07:02:20,ºÒ·®,JS-SM400A,ÀÏº»,C,100,2300,9500,Àû¿ë,3È£±â,2¿­,1144,85,1150,52,219,1150,CR(Á¦¾î¾Ð¿¬),1050,6,3Á¶
PLT_1861,09JAN2023:07:10:12,ºÒ·®,JS-SM400A,ÀÏº»,C,100,2300,9500,Àû¿ë,1È£±â,1¿­,1130,78,1137,61,206,1137,CR(Á¦¾î¾Ð¿¬),1037,6,3Á¶
PLT_1862,09JAN2023:07:22:25,¾çÇ°,LR-AH32,¿µ±¹,C,19,2700,49800,Àû¿ë,1È£±â,2¿­,1164,72,1158,60,218,1158,CR(Á¦¾î¾Ð¿¬),961,10,3Á¶
PLT_1863,09JAN2023:07:35:16,¾çÇ°,NV-A32,¿µ±¹,C,19,2700,49800,Àû¿ë,1È£±â,2¿­,1164,72,1158,60,205,1158,CR(Á¦¾î¾Ð¿¬),961,10,3Á¶
PLT_1864,09JAN2023:07:44:30,¾çÇ°,LR-AH32,¿µ±¹,C,16,2700,54700,Àû¿ë,2È£±â,1¿­,1169,69,1160,64,227,1160,CR(Á¦¾î¾Ð¿¬),977,10,3Á¶
PLT_1865,09JAN2023:07:53:41,¾çÇ°,NK-KA32,ÀÏº»,C,16,2700,54700,Àû¿ë,2È£±â,1¿­,1169,69,1160,64,214,1160,CR(Á¦¾î¾Ð¿¬),977,10,3Á¶
PLT_1866,09JAN2023:08:04:25,¾çÇ°,NV-A32,¿µ±¹,C,16,2700,54700,Àû¿ë,2È£±â,1¿­,1169,69,1160,64,219,1160,CR(Á¦¾î¾Ð¿¬),977,10,3Á¶
PLT_1867,09JAN2023:08:12:54,¾çÇ°,AB/AH32,¹Ì±¹,C,16,2500,44000,Àû¿ë,2È£±â,2¿­,1167,81,1158,55,237,1158,CR(Á¦¾î¾Ð¿¬),995,10,3Á¶
PLT_1868,09JAN2023:08:18:04,¾çÇ°,BV-AH32,ÇÁ¶û½º,C,16,2500,44000,Àû¿ë,2È£±â,2¿­,1167,81,1158,55,239,1158,CR(Á¦¾î¾Ð¿¬),995,10,3Á¶
PLT_1869,09JAN2023:08:24:52,¾çÇ°,BV-AH32,ÇÁ¶û½º,C,15,2600,51600,Àû¿ë,3È£±â,1¿­,1162,70,1158,63,196,1158,CR(Á¦¾î¾Ð¿¬),965,10,3Á¶
PLT_1870,09JAN2023:08:33:33,¾çÇ°,NK-KA32,ÀÏº»,C,15,2600,51600,Àû¿ë,3È£±â,1¿­,1162,70,1158,63,227,1158,CR(Á¦¾î¾Ð¿¬),965,10,3Á¶
PLT_1871,09JAN2023:08:43:14,¾çÇ°,GL-A32,µ¶ÀÏ,C,13,2800,49700,Àû¿ë,3È£±â,2¿­,1174,73,1164,64,236,1164,CR(Á¦¾î¾Ð¿¬),948,10,3Á¶
PLT_1872,09JAN2023:08:51:23,¾çÇ°,GL-A32,µ¶ÀÏ,C,13,2700,52300,Àû¿ë,1È£±â,1¿­,1148,71,1147,66,210,1147,CR(Á¦¾î¾Ð¿¬),941,10,3Á¶
PLT_1873,09JAN2023:08:57:24,¾çÇ°,NV-A32,¿µ±¹,C,13,2700,52300,Àû¿ë,1È£±â,1¿­,1148,71,1147,66,243,1147,CR(Á¦¾î¾Ð¿¬),941,10,3Á¶
PLT_1874,09JAN2023:09:08:16,ºÒ·®,BV-AH32,ÇÁ¶û½º,C,12,2700,53900,¹ÌÀû¿ë,1È£±â,2¿­,1169,69,1161,66,221,1161,CR(Á¦¾î¾Ð¿¬),941,10,3Á¶
PLT_1875,09JAN2023:09:19:54,¾çÇ°,LR-AH32,¿µ±¹,C,12,2700,53900,Àû¿ë,1È£±â,2¿­,1169,69,1161,66,191,1161,CR(Á¦¾î¾Ð¿¬),941,10,3Á¶
PLT_1876,09JAN2023:09:27:14,ºÒ·®,AB/AH32,¹Ì±¹,C,13,2700,53700,Àû¿ë,2È£±â,1¿­,1170,78,1161,57,207,1161,CR(Á¦¾î¾Ð¿¬),909,9,3Á¶
PLT_1877,09JAN2023:09:33:18,¾çÇ°,BV-AH32,ÇÁ¶û½º,C,12,2800,54500,Àû¿ë,2È£±â,2¿­,1171,71,1162,67,231,1162,CR(Á¦¾î¾Ð¿¬),936,10,3Á¶
PLT_1878,09JAN2023:09:44:02,¾çÇ°,AB/AH32,¹Ì±¹,C,13,2700,53600,Àû¿ë,3È£±â,1¿­,1166,67,1157,69,219,1157,CR(Á¦¾î¾Ð¿¬),938,10,3Á¶
PLT_1879,09JAN2023:09:53:02,¾çÇ°,AB/AH32,¹Ì±¹,C,13,2700,53800,Àû¿ë,3È£±â,2¿­,1183,78,1166,58,216,1166,CR(Á¦¾î¾Ð¿¬),936,10,3Á¶
PLT_1880,09JAN2023:10:00:27,¾çÇ°,BV-AH32,ÇÁ¶û½º,C,13,2700,53600,Àû¿ë,1È£±â,1¿­,1164,69,1157,69,220,1157,CR(Á¦¾î¾Ð¿¬),942,10,3Á¶
PLT_1881,09JAN2023:10:08:00,¾çÇ°,KR-AH32,ÇÑ±¹,C,13,2700,53600,Àû¿ë,1È£±â,1¿­,1164,69,1157,69,239,1157,CR(Á¦¾î¾Ð¿¬),942,10,3Á¶
PLT_1882,09JAN2023:10:22:16,¾çÇ°,BV-AH32,ÇÁ¶û½º,C,13,2800,54900,Àû¿ë,1È£±â,2¿­,1157,69,1155,68,243,1155,CR(Á¦¾î¾Ð¿¬),937,10,3Á¶
PLT_1883,09JAN2023:10:35:08,¾çÇ°,GL-A32,µ¶ÀÏ,C,13,2800,54900,Àû¿ë,1È£±â,2¿­,1157,69,1155,68,223,1155,CR(Á¦¾î¾Ð¿¬),937,10,3Á¶
PLT_1884,09JAN2023:10:42:28,¾çÇ°,NV-A32,¿µ±¹,C,13,2800,54900,Àû¿ë,1È£±â,2¿­,1157,69,1155,68,221,1155,CR(Á¦¾î¾Ð¿¬),937,10,3Á¶
PLT_1885,09JAN2023:10:47:57,¾çÇ°,GL-A32,µ¶ÀÏ,C,14,2600,51400,Àû¿ë,2È£±â,1¿­,1169,79,1164,70,238,1164,CR(Á¦¾î¾Ð¿¬),950,10,3Á¶
PLT_1886,09JAN2023:11:02:07,¾çÇ°,NK-KA32,ÀÏº»,C,14,2600,51400,Àû¿ë,2È£±â,1¿­,1169,79,1164,70,204,1164,CR(Á¦¾î¾Ð¿¬),950,10,3Á¶
PLT_1887,09JAN2023:11:11:36,¾çÇ°,AB/AH32,¹Ì±¹,C,15,2500,50600,Àû¿ë,2È£±â,2¿­,1174,118,1168,68,246,1168,CR(Á¦¾î¾Ð¿¬),996,10,3Á¶
PLT_1888,09JAN2023:11:18:47,¾çÇ°,GL-A32,µ¶ÀÏ,C,15,2500,50600,Àû¿ë,2È£±â,2¿­,1174,68,1168,68,200,1168,CR(Á¦¾î¾Ð¿¬),996,10,3Á¶
PLT_1889,09JAN2023:11:25:41,¾çÇ°,NV-A32,¿µ±¹,C,15,2500,50600,Àû¿ë,2È£±â,2¿­,1174,101,1168,68,252,1168,CR(Á¦¾î¾Ð¿¬),996,10,3Á¶
PLT_1890,09JAN2023:11:31:30,ºÒ·®,KS-SM490A,ÇÑ±¹,C,30,2500,26700,Àû¿ë,3È£±â,1¿­,1156,107,1155,69,269,1155,CR(Á¦¾î¾Ð¿¬),1016,8,3Á¶
PLT_1891,09JAN2023:11:39:50,ºÒ·®,A283-C,¹Ì±¹,C,26,2500,30000,Àû¿ë,3È£±â,2¿­,1172,61,1164,57,210,1164,CR(Á¦¾î¾Ð¿¬),1034,8,3Á¶
PLT_1892,09JAN2023:11:50:31,ºÒ·®,A283-C,¹Ì±¹,C,26,2500,32000,Àû¿ë,1È£±â,1¿­,1162,79,1156,69,242,1156,CR(Á¦¾î¾Ð¿¬),1019,8,3Á¶
PLT_1893,09JAN2023:12:00:23,ºÒ·®,NV-A,¿µ±¹,C,25,2700,38100,Àû¿ë,1È£±â,2¿­,1145,69,1149,68,240,1149,CR(Á¦¾î¾Ð¿¬),1005,8,3Á¶
PLT_1894,09JAN2023:12:10:40,ºÒ·®,KR-A,ÇÑ±¹,C,22,2500,38900,Àû¿ë,2È£±â,1¿­,1178,70,1163,56,184,1163,CR(Á¦¾î¾Ð¿¬),1025,8,3Á¶
PLT_1895,09JAN2023:12:23:43,ºÒ·®,LR-A,¿µ±¹,C,22,2500,38900,Àû¿ë,2È£±â,1¿­,1178,70,1163,56,205,1163,CR(Á¦¾î¾Ð¿¬),1025,8,3Á¶
PLT_1896,09JAN2023:12:38:22,ºÒ·®,SA283-C,¹Ì±¹,C,19,2500,34200,Àû¿ë,2È£±â,2¿­,1171,58,1164,56,219,1164,CR(Á¦¾î¾Ð¿¬),1025,9,3Á¶
PLT_1897,09JAN2023:12:46:05,ºÒ·®,JS-SM490YA,ÀÏº»,C,19,2000,38800,Àû¿ë,3È£±â,1¿­,1145,61,1152,68,194,1152,CR(Á¦¾î¾Ð¿¬),1033,10,3Á¶
PLT_1898,09JAN2023:12:53:39,ºÒ·®,JS-SM490YA,ÀÏº»,C,19,2000,38800,Àû¿ë,3È£±â,2¿­,1168,71,1162,56,210,1162,CR(Á¦¾î¾Ð¿¬),1035,10,3Á¶
PLT_1899,09JAN2023:13:07:13,ºÒ·®,LR-AH32,¿µ±¹,C,17,2300,42700,Àû¿ë,1È£±â,1¿­,1171,55,1159,69,199,1159,CR(Á¦¾î¾Ð¿¬),1013,10,3Á¶
PLT_1900,09JAN2023:13:14:30,ºÒ·®,NV-A32,¿µ±¹,C,17,2300,42700,Àû¿ë,1È£±â,1¿­,1171,55,1159,69,222,1159,CR(Á¦¾î¾Ð¿¬),1013,10,3Á¶
PLT_1901,09JAN2023:13:26:47,¾çÇ°,JS-SM490A,ÀÏº»,C,14,2800,43000,Àû¿ë,1È£±â,2¿­,1130,118,1141,66,251,1141,CR(Á¦¾î¾Ð¿¬),941,10,3Á¶
PLT_1902,09JAN2023:13:34:26,¾çÇ°,SA283-C,¹Ì±¹,C,14,3100,39400,Àû¿ë,2È£±â,1¿­,1171,69,1168,52,187,1168,CR(Á¦¾î¾Ð¿¬),957,10,3Á¶
PLT_1903,09JAN2023:13:39:27,¾çÇ°,SA283-C,¹Ì±¹,C,16,3100,32900,Àû¿ë,2È£±â,2¿­,1173,70,1165,51,217,1165,CR(Á¦¾î¾Ð¿¬),975,10,3Á¶
PLT_1904,09JAN2023:13:54:23,¾çÇ°,SA283-C,¹Ì±¹,C,16,3100,32900,Àû¿ë,3È£±â,1¿­,1156,68,1157,65,194,1157,CR(Á¦¾î¾Ð¿¬),975,10,3Á¶
PLT_1905,09JAN2023:14:07:13,¾çÇ°,SA283-C,¹Ì±¹,C,18,3100,31500,Àû¿ë,3È£±â,2¿­,1184,67,1167,52,182,1167,CR(Á¦¾î¾Ð¿¬),991,10,3Á¶
PLT_1906,09JAN2023:14:15:02,ºÒ·®,A283-C,¹Ì±¹,C,19,3100,28600,Àû¿ë,1È£±â,1¿­,1161,62,1156,69,191,1156,CR(Á¦¾î¾Ð¿¬),988,9,3Á¶
PLT_1907,09JAN2023:14:27:23,¾çÇ°,BV-B,ÇÁ¶û½º,C,20,3000,34900,Àû¿ë,1È£±â,2¿­,1146,62,1151,66,217,1151,CR(Á¦¾î¾Ð¿¬),993,8,3Á¶
PLT_1908,09JAN2023:14:32:40,¾çÇ°,SA283-C,¹Ì±¹,C,20,3100,31500,Àû¿ë,2È£±â,1¿­,1177,71,1172,50,202,1172,CR(Á¦¾î¾Ð¿¬),994,8,3Á¶
PLT_1909,09JAN2023:14:45:01,¾çÇ°,SA283-C,¹Ì±¹,C,20,3100,33000,Àû¿ë,2È£±â,2¿­,1177,73,1164,47,218,1164,CR(Á¦¾î¾Ð¿¬),989,8,3Á¶
PLT_1910,09JAN2023:14:56:35,¾çÇ°,BV-AH32,ÇÁ¶û½º,C,20,3000,42600,Àû¿ë,3È£±â,1¿­,1165,67,1160,63,210,1160,CR(Á¦¾î¾Ð¿¬),991,8,3Á¶
PLT_1911,09JAN2023:15:09:13,¾çÇ°,GL-A32,µ¶ÀÏ,C,20,3000,42600,Àû¿ë,3È£±â,1¿­,1165,67,1160,63,233,1160,CR(Á¦¾î¾Ð¿¬),991,8,3Á¶
PLT_1912,09JAN2023:15:18:20,ºÒ·®,NK-KA32,ÀÏº»,C,20,3000,42600,Àû¿ë,3È£±â,1¿­,1165,67,1160,63,185,1160,CR(Á¦¾î¾Ð¿¬),991,7,3Á¶
PLT_1913,09JAN2023:15:23:50,¾çÇ°,NV-A32,¿µ±¹,C,20,3000,42600,Àû¿ë,3È£±â,1¿­,1165,67,1160,63,213,1160,CR(Á¦¾î¾Ð¿¬),991,8,3Á¶
PLT_1914,09JAN2023:15:30:20,¾çÇ°,SA283-C,¹Ì±¹,C,20,3100,29200,Àû¿ë,3È£±â,2¿­,1167,62,1166,60,189,1166,CR(Á¦¾î¾Ð¿¬),982,8,3Á¶
PLT_1915,09JAN2023:15:35:34,ºÒ·®,SA283-C,¹Ì±¹,C,34,3100,19300,Àû¿ë,1È£±â,1¿­,1181,72,1166,60,192,1166,CR(Á¦¾î¾Ð¿¬),1037,8,3Á¶
PLT_1916,09JAN2023:15:43:35,¾çÇ°,BV-AH32,ÇÁ¶û½º,C,15,3100,51500,Àû¿ë,2È£±â,1¿­,1192,76,1173,42,173,1173,CR(Á¦¾î¾Ð¿¬),956,10,3Á¶
PLT_1917,09JAN2023:15:56:22,¾çÇ°,KR-AH32,ÇÑ±¹,C,15,3100,51500,Àû¿ë,2È£±â,1¿­,1192,76,1173,42,221,1173,CR(Á¦¾î¾Ð¿¬),956,10,3Á¶
PLT_1918,09JAN2023:16:05:54,¾çÇ°,NK-KA32,ÀÏº»,C,15,3100,51500,Àû¿ë,2È£±â,1¿­,1192,76,1173,42,215,1173,CR(Á¦¾î¾Ð¿¬),956,10,3Á¶
PLT_1919,09JAN2023:16:20:18,¾çÇ°,NV-A32,¿µ±¹,C,15,3100,51500,Àû¿ë,2È£±â,1¿­,1192,76,1173,42,218,1173,CR(Á¦¾î¾Ð¿¬),956,10,3Á¶
PLT_1920,09JAN2023:16:33:04,¾çÇ°,BV-AH32,ÇÁ¶û½º,C,17,3100,46700,Àû¿ë,1È£±â,2¿­,1175,61,1167,66,183,1167,CR(Á¦¾î¾Ð¿¬),960,10,3Á¶
PLT_1921,09JAN2023:16:45:30,¾çÇ°,NV-A32,¿µ±¹,C,17,3100,46700,Àû¿ë,1È£±â,2¿­,1175,61,1167,66,207,1167,CR(Á¦¾î¾Ð¿¬),960,10,3Á¶
PLT_1922,09JAN2023:16:51:10,¾çÇ°,AB/A,¹Ì±¹,C,20,3100,45600,Àû¿ë,3È£±â,1¿­,1170,72,1163,62,226,1163,CR(Á¦¾î¾Ð¿¬),984,10,3Á¶
PLT_1923,09JAN2023:17:02:33,¾çÇ°,LR-A,¿µ±¹,C,20,3100,45600,Àû¿ë,3È£±â,1¿­,1170,72,1163,62,195,1163,CR(Á¦¾î¾Ð¿¬),984,10,3Á¶
PLT_1924,09JAN2023:17:13:54,¾çÇ°,AB/A,¹Ì±¹,C,20,2800,51800,Àû¿ë,3È£±â,2¿­,1180,63,1170,61,221,1170,CR(Á¦¾î¾Ð¿¬),993,8,3Á¶
PLT_1925,09JAN2023:17:20:04,¾çÇ°,GL-A,µ¶ÀÏ,C,20,2800,51800,Àû¿ë,3È£±â,2¿­,1180,63,1170,61,221,1170,CR(Á¦¾î¾Ð¿¬),993,8,3Á¶
PLT_1926,09JAN2023:17:28:00,¾çÇ°,LR-A,¿µ±¹,C,20,2800,51800,Àû¿ë,3È£±â,2¿­,1180,63,1170,61,206,1170,CR(Á¦¾î¾Ð¿¬),993,8,3Á¶
PLT_1927,09JAN2023:17:40:22,¾çÇ°,AB/AH32,¹Ì±¹,C,15,3100,51900,Àû¿ë,2È£±â,2¿­,1176,71,1164,57,205,1164,CR(Á¦¾î¾Ð¿¬),927,10,3Á¶
PLT_1928,09JAN2023:17:50:57,¾çÇ°,LR-AH32,¿µ±¹,C,15,3100,51900,Àû¿ë,2È£±â,2¿­,1176,71,1164,57,200,1164,CR(Á¦¾î¾Ð¿¬),927,10,3Á¶
PLT_1929,09JAN2023:18:02:31,¾çÇ°,BV-AH32,ÇÁ¶û½º,C,14,2800,50800,Àû¿ë,1È£±â,1¿­,1181,63,1168,64,199,1168,CR(Á¦¾î¾Ð¿¬),947,10,3Á¶
PLT_1930,09JAN2023:18:13:33,ºÒ·®,LR-AH32,¿µ±¹,C,14,2800,50800,¹ÌÀû¿ë,1È£±â,1¿­,1181,63,1168,64,187,1168,CR(Á¦¾î¾Ð¿¬),947,10,3Á¶
PLT_1931,09JAN2023:18:24:10,¾çÇ°,AB/AH32,¹Ì±¹,C,14,2800,53700,Àû¿ë,1È£±â,2¿­,1177,63,1165,62,222,1165,CR(Á¦¾î¾Ð¿¬),941,10,3Á¶
PLT_1932,09JAN2023:18:30:04,¾çÇ°,LR-AH32,¿µ±¹,C,14,2800,53700,Àû¿ë,1È£±â,2¿­,1177,63,1165,62,194,1165,CR(Á¦¾î¾Ð¿¬),941,10,3Á¶
PLT_1933,09JAN2023:18:39:17,ºÒ·®,KR-AH32,ÇÑ±¹,C,20,3100,47000,Àû¿ë,3È£±â,1¿­,1177,72,1164,60,221,1164,CR(Á¦¾î¾Ð¿¬),1004,10,3Á¶
PLT_1934,09JAN2023:18:45:53,ºÒ·®,LR-AH32,¿µ±¹,C,20,3100,47000,Àû¿ë,3È£±â,1¿­,1177,72,1164,60,190,1164,CR(Á¦¾î¾Ð¿¬),1004,10,3Á¶
PLT_1935,09JAN2023:18:55:46,¾çÇ°,LR-AH32,¿µ±¹,C,20,2900,49400,Àû¿ë,3È£±â,2¿­,1177,72,1166,60,237,1166,CR(Á¦¾î¾Ð¿¬),998,10,3Á¶
PLT_1936,09JAN2023:19:06:17,¾çÇ°,NV-A32,¿µ±¹,C,20,2900,49400,Àû¿ë,3È£±â,2¿­,1177,72,1166,60,231,1166,CR(Á¦¾î¾Ð¿¬),998,10,4Á¶
PLT_1937,09JAN2023:19:21:13,¾çÇ°,NK-KA32,ÀÏº»,C,13,2800,52700,Àû¿ë,2È£±â,1¿­,1183,73,1165,55,194,1165,CR(Á¦¾î¾Ð¿¬),937,10,4Á¶
PLT_1938,09JAN2023:19:30:21,¾çÇ°,GL-A32,µ¶ÀÏ,C,13,3100,49600,Àû¿ë,2È£±â,2¿­,1188,71,1166,58,194,1166,CR(Á¦¾î¾Ð¿¬),942,10,4Á¶
PLT_1939,09JAN2023:19:40:25,¾çÇ°,LR-AH32,¿µ±¹,C,13,3100,49600,Àû¿ë,2È£±â,2¿­,1188,71,1166,58,214,1166,CR(Á¦¾î¾Ð¿¬),942,10,4Á¶
PLT_1940,09JAN2023:19:50:48,¾çÇ°,NK-KA32,ÀÏº»,C,13,3100,49600,Àû¿ë,2È£±â,2¿­,1188,71,1166,58,217,1166,CR(Á¦¾î¾Ð¿¬),942,10,4Á¶
PLT_1941,09JAN2023:20:04:46,¾çÇ°,NK-KA32,ÀÏº»,C,13,2900,52800,Àû¿ë,1È£±â,1¿­,1192,63,1173,64,198,1173,CR(Á¦¾î¾Ð¿¬),938,10,4Á¶
PLT_1942,09JAN2023:20:12:53,¾çÇ°,NK-KA32,ÀÏº»,C,13,2900,52900,Àû¿ë,1È£±â,2¿­,1185,62,1170,63,181,1170,CR(Á¦¾î¾Ð¿¬),943,10,4Á¶
PLT_1943,09JAN2023:20:26:11,¾çÇ°,LR-A,¿µ±¹,C,13,3100,49200,Àû¿ë,2È£±â,1¿­,1164,70,1159,52,222,1159,CR(Á¦¾î¾Ð¿¬),915,10,4Á¶
PLT_1944,09JAN2023:20:31:17,¾çÇ°,LR-AH32,¿µ±¹,C,13,3000,47800,Àû¿ë,2È£±â,2¿­,1171,65,1163,58,191,1163,CR(Á¦¾î¾Ð¿¬),928,10,4Á¶
PLT_1945,09JAN2023:20:44:39,¾çÇ°,NK-KA32,ÀÏº»,C,13,3000,47800,Àû¿ë,2È£±â,2¿­,1171,65,1163,58,182,1163,CR(Á¦¾î¾Ð¿¬),928,10,4Á¶
PLT_1946,09JAN2023:20:56:45,¾çÇ°,NV-A32,¿µ±¹,C,13,3000,47800,Àû¿ë,2È£±â,2¿­,1171,65,1163,58,219,1163,CR(Á¦¾î¾Ð¿¬),928,10,4Á¶
PLT_1947,09JAN2023:21:09:49,ºÒ·®,AB/AH32,¹Ì±¹,C,13,3000,54000,Àû¿ë,3È£±â,1¿­,1182,62,1166,65,194,1166,CR(Á¦¾î¾Ð¿¬),931,9,4Á¶
PLT_1948,09JAN2023:21:22:32,¾çÇ°,NK-KA32,ÀÏº»,C,13,3000,54000,Àû¿ë,3È£±â,1¿­,1182,62,1166,65,187,1166,CR(Á¦¾î¾Ð¿¬),931,10,4Á¶
PLT_1949,09JAN2023:21:36:15,¾çÇ°,NK-KA32,ÀÏº»,C,13,2800,52700,Àû¿ë,3È£±â,2¿­,1176,70,1162,67,208,1162,CR(Á¦¾î¾Ð¿¬),932,10,4Á¶
PLT_1950,09JAN2023:21:49:03,¾çÇ°,LR-AH32,¿µ±¹,C,13,2900,49100,Àû¿ë,1È£±â,1¿­,1186,66,1170,59,193,1170,CR(Á¦¾î¾Ð¿¬),926,10,4Á¶
PLT_1951,09JAN2023:22:02:14,¾çÇ°,NK-KA32,ÀÏº»,C,13,2900,49100,Àû¿ë,1È£±â,1¿­,1186,66,1170,59,214,1170,CR(Á¦¾î¾Ð¿¬),926,10,4Á¶
PLT_1952,09JAN2023:22:16:17,¾çÇ°,GL-A32,µ¶ÀÏ,C,12,2900,53500,Àû¿ë,2È£±â,1¿­,1161,56,1160,54,215,1160,CR(Á¦¾î¾Ð¿¬),891,10,4Á¶
PLT_1953,09JAN2023:22:26:43,¾çÇ°,LR-AH32,¿µ±¹,C,12,2900,53500,Àû¿ë,2È£±â,1¿­,1161,56,1160,54,191,1160,CR(Á¦¾î¾Ð¿¬),891,10,4Á¶
PLT_1954,09JAN2023:22:38:19,¾çÇ°,AB/AH32,¹Ì±¹,C,12,2800,54400,Àû¿ë,1È£±â,2¿­,1172,60,1161,74,206,1161,CR(Á¦¾î¾Ð¿¬),919,10,4Á¶
PLT_1955,09JAN2023:22:50:43,¾çÇ°,GL-A32,µ¶ÀÏ,C,12,2800,54400,Àû¿ë,1È£±â,2¿­,1172,60,1161,74,216,1161,CR(Á¦¾î¾Ð¿¬),919,10,4Á¶
PLT_1956,09JAN2023:23:02:08,¾çÇ°,LR-AH32,¿µ±¹,C,12,3000,51700,Àû¿ë,2È£±â,2¿­,1181,71,1164,56,197,1164,CR(Á¦¾î¾Ð¿¬),926,10,4Á¶
PLT_1957,09JAN2023:23:10:47,¾çÇ°,NV-A32,¿µ±¹,C,12,3000,51700,Àû¿ë,2È£±â,2¿­,1181,71,1164,56,184,1164,CR(Á¦¾î¾Ð¿¬),926,10,4Á¶
PLT_1958,09JAN2023:23:16:44,¾çÇ°,GL-A32,µ¶ÀÏ,C,12,2900,51800,Àû¿ë,3È£±â,1¿­,1172,70,1163,71,207,1163,CR(Á¦¾î¾Ð¿¬),936,10,4Á¶
PLT_1959,09JAN2023:23:22:46,¾çÇ°,LR-AH32,¿µ±¹,C,12,2900,51800,Àû¿ë,3È£±â,1¿­,1172,70,1163,71,242,1163,CR(Á¦¾î¾Ð¿¬),936,10,4Á¶
PLT_1960,09JAN2023:23:34:59,¾çÇ°,GL-A32,µ¶ÀÏ,C,12,2900,51800,Àû¿ë,3È£±â,2¿­,1180,65,1162,65,233,1162,CR(Á¦¾î¾Ð¿¬),878,10,4Á¶
PLT_1961,09JAN2023:23:49:44,ºÒ·®,LR-AH32,¿µ±¹,C,12,2900,51800,¹ÌÀû¿ë,3È£±â,2¿­,1180,65,1162,65,188,1162,CR(Á¦¾î¾Ð¿¬),878,10,4Á¶
PLT_1962,10JAN2023:00:04:02,ºÒ·®,AB/AH32,¹Ì±¹,C,12,2800,54800,Àû¿ë,1È£±â,1¿­,1177,60,1163,65,194,1163,CR(Á¦¾î¾Ð¿¬),887,9,4Á¶
PLT_1963,10JAN2023:00:09:14,¾çÇ°,GL-A32,µ¶ÀÏ,C,12,2800,54800,Àû¿ë,1È£±â,1¿­,1177,60,1163,65,183,1163,CR(Á¦¾î¾Ð¿¬),887,10,4Á¶
PLT_1964,10JAN2023:00:22:06,¾çÇ°,GL-A32,µ¶ÀÏ,C,12,2900,52300,Àû¿ë,1È£±â,2¿­,1159,106,1156,74,280,1156,CR(Á¦¾î¾Ð¿¬),894,10,4Á¶
PLT_1965,10JAN2023:00:34:21,¾çÇ°,LR-AH32,¿µ±¹,C,12,2900,52300,Àû¿ë,1È£±â,2¿­,1159,93,1156,74,258,1156,CR(Á¦¾î¾Ð¿¬),894,10,4Á¶
PLT_1966,10JAN2023:00:45:59,ºÒ·®,GL-A32,µ¶ÀÏ,C,12,2900,52900,¹ÌÀû¿ë,3È£±â,1¿­,1185,79,1163,58,222,1163,CR(Á¦¾î¾Ð¿¬),902,10,4Á¶
PLT_1967,10JAN2023:00:54:43,¾çÇ°,LR-AH32,¿µ±¹,C,12,2900,52900,Àû¿ë,3È£±â,1¿­,1185,79,1163,58,207,1163,CR(Á¦¾î¾Ð¿¬),902,10,4Á¶
PLT_1968,10JAN2023:01:05:57,¾çÇ°,BV-AH32,ÇÁ¶û½º,C,13,2900,51500,Àû¿ë,3È£±â,2¿­,1174,65,1168,58,207,1168,CR(Á¦¾î¾Ð¿¬),908,10,4Á¶
PLT_1969,10JAN2023:01:13:26,¾çÇ°,LR-AH32,¿µ±¹,C,13,2900,51500,Àû¿ë,3È£±â,2¿­,1174,65,1168,58,180,1168,CR(Á¦¾î¾Ð¿¬),908,10,4Á¶
PLT_1970,10JAN2023:01:23:07,¾çÇ°,NV-A32,¿µ±¹,C,13,2900,51500,Àû¿ë,3È£±â,2¿­,1174,65,1168,58,185,1168,CR(Á¦¾î¾Ð¿¬),908,10,4Á¶
PLT_1971,10JAN2023:01:36:30,¾çÇ°,GL-A32,µ¶ÀÏ,C,12,2900,52900,Àû¿ë,2È£±â,1¿­,1160,60,1159,77,232,1159,CR(Á¦¾î¾Ð¿¬),894,10,4Á¶
PLT_1972,10JAN2023:01:42:24,¾çÇ°,LR-AH32,¿µ±¹,C,12,2900,52900,Àû¿ë,2È£±â,1¿­,1160,60,1159,77,194,1159,CR(Á¦¾î¾Ð¿¬),894,10,4Á¶
PLT_1973,10JAN2023:01:53:26,¾çÇ°,AB/AH32,¹Ì±¹,C,12,2900,53300,Àû¿ë,2È£±â,2¿­,1160,69,1160,65,217,1160,CR(Á¦¾î¾Ð¿¬),888,10,4Á¶
PLT_1974,10JAN2023:01:58:57,¾çÇ°,LR-AH32,¿µ±¹,C,12,2900,53300,Àû¿ë,2È£±â,2¿­,1160,69,1160,65,216,1160,CR(Á¦¾î¾Ð¿¬),888,10,4Á¶
PLT_1975,10JAN2023:02:04:36,¾çÇ°,AB/AH32,¹Ì±¹,C,12,3100,50500,Àû¿ë,1È£±â,1¿­,1183,66,1166,68,209,1166,CR(Á¦¾î¾Ð¿¬),896,10,4Á¶
PLT_1976,10JAN2023:02:10:02,¾çÇ°,KR-AH32,ÇÑ±¹,C,12,3100,50500,Àû¿ë,1È£±â,1¿­,1183,66,1166,68,217,1166,CR(Á¦¾î¾Ð¿¬),896,10,4Á¶
PLT_1977,10JAN2023:02:15:05,¾çÇ°,NV-A32,¿µ±¹,C,12,3100,50500,Àû¿ë,1È£±â,1¿­,1183,66,1166,68,207,1166,CR(Á¦¾î¾Ð¿¬),896,10,4Á¶
PLT_1978,10JAN2023:02:26:03,¾çÇ°,LR-AH32,¿µ±¹,C,12,3000,50100,Àû¿ë,1È£±â,2¿­,1173,55,1164,78,238,1164,CR(Á¦¾î¾Ð¿¬),891,10,4Á¶
PLT_1979,10JAN2023:02:31:29,¾çÇ°,NK-KA32,ÀÏº»,C,12,3000,50100,Àû¿ë,1È£±â,2¿­,1173,55,1164,78,199,1164,CR(Á¦¾î¾Ð¿¬),891,10,4Á¶
PLT_1980,10JAN2023:02:45:21,¾çÇ°,NV-A32,¿µ±¹,C,12,3000,50100,Àû¿ë,1È£±â,2¿­,1173,55,1164,78,191,1164,CR(Á¦¾î¾Ð¿¬),891,10,4Á¶
PLT_1981,10JAN2023:02:51:09,¾çÇ°,BV-AH32,ÇÁ¶û½º,C,12,3200,52200,Àû¿ë,2È£±â,1¿­,1184,61,1161,63,220,1161,CR(Á¦¾î¾Ð¿¬),916,10,4Á¶
PLT_1982,10JAN2023:02:58:51,¾çÇ°,LR-AH32,¿µ±¹,C,12,3200,52200,Àû¿ë,2È£±â,1¿­,1184,61,1161,63,197,1161,CR(Á¦¾î¾Ð¿¬),916,10,4Á¶
PLT_1983,10JAN2023:03:13:17,¾çÇ°,LR-AH32,¿µ±¹,C,12,3100,53800,Àû¿ë,2È£±â,2¿­,1174,74,1159,61,227,1159,CR(Á¦¾î¾Ð¿¬),919,10,4Á¶
PLT_1984,10JAN2023:03:21:21,¾çÇ°,LR-AH32,¿µ±¹,C,12,3100,53800,Àû¿ë,3È£±â,1¿­,1179,65,1163,71,215,1163,CR(Á¦¾î¾Ð¿¬),913,10,4Á¶
PLT_1985,10JAN2023:03:33:20,¾çÇ°,AB/A,¹Ì±¹,C,17,3500,32300,Àû¿ë,3È£±â,2¿­,1156,65,1160,72,231,1160,CR(Á¦¾î¾Ð¿¬),938,10,4Á¶
PLT_1986,10JAN2023:03:39:07,¾çÇ°,LR-A,¿µ±¹,C,17,3500,32300,Àû¿ë,3È£±â,2¿­,1156,65,1160,72,215,1160,CR(Á¦¾î¾Ð¿¬),938,10,4Á¶
PLT_1987,10JAN2023:03:50:18,¾çÇ°,LR-AH32,¿µ±¹,C,15,3200,48200,Àû¿ë,2È£±â,1¿­,1150,61,1169,61,218,1169,CR(Á¦¾î¾Ð¿¬),947,10,4Á¶
PLT_1988,10JAN2023:03:56:36,¾çÇ°,NV-A32,¿µ±¹,C,15,3200,48200,Àû¿ë,2È£±â,1¿­,1150,61,1169,61,216,1169,CR(Á¦¾î¾Ð¿¬),947,10,4Á¶
PLT_1989,10JAN2023:04:09:30,¾çÇ°,AB/AH32,¹Ì±¹,C,18,3300,40600,Àû¿ë,1È£±â,1¿­,1174,66,1160,71,239,1160,CR(Á¦¾î¾Ð¿¬),965,10,4Á¶
PLT_1990,10JAN2023:04:23:14,¾çÇ°,NV-A32,¿µ±¹,C,18,3300,40600,Àû¿ë,1È£±â,1¿­,1174,66,1160,71,222,1160,CR(Á¦¾î¾Ð¿¬),965,10,4Á¶
PLT_1991,10JAN2023:04:34:10,ºÒ·®,AB/A,¹Ì±¹,C,20,3600,38600,Àû¿ë,3È£±â,1¿­,1172,72,1164,62,222,1164,CR(Á¦¾î¾Ð¿¬),1005,8,4Á¶
PLT_1992,10JAN2023:04:45:24,ºÒ·®,BV-A,ÇÁ¶û½º,C,20,3600,38600,Àû¿ë,3È£±â,1¿­,1172,72,1164,62,217,1164,CR(Á¦¾î¾Ð¿¬),1005,8,4Á¶
PLT_1993,10JAN2023:04:59:04,ºÒ·®,LR-A,¿µ±¹,C,20,3600,38600,Àû¿ë,3È£±â,1¿­,1172,72,1164,62,191,1164,CR(Á¦¾î¾Ð¿¬),1005,8,4Á¶
PLT_1994,10JAN2023:05:11:45,ºÒ·®,NK-KA,ÀÏº»,C,20,3600,38600,Àû¿ë,3È£±â,1¿­,1172,72,1164,62,197,1164,CR(Á¦¾î¾Ð¿¬),1005,8,4Á¶
PLT_1995,10JAN2023:05:26:45,¾çÇ°,LR-A,¿µ±¹,C,16,3400,48700,Àû¿ë,3È£±â,2¿­,1179,86,1163,45,197,1163,CR(Á¦¾î¾Ð¿¬),940,10,4Á¶
PLT_1996,10JAN2023:05:32:25,¾çÇ°,BV-A,ÇÁ¶û½º,C,19,3400,41500,Àû¿ë,1È£±â,2¿­,1142,55,1151,86,203,1151,CR(Á¦¾î¾Ð¿¬),948,10,4Á¶
PLT_1997,10JAN2023:05:39:19,¾çÇ°,LR-A,¿µ±¹,C,19,3400,41500,Àû¿ë,1È£±â,2¿­,1142,55,1151,86,209,1151,CR(Á¦¾î¾Ð¿¬),948,10,4Á¶
PLT_1998,10JAN2023:05:52:41,¾çÇ°,AB/AH32,¹Ì±¹,C,17,3400,43700,Àû¿ë,2È£±â,2¿­,1169,65,1163,77,227,1163,CR(Á¦¾î¾Ð¿¬),948,10,4Á¶
PLT_1999,10JAN2023:06:01:50,¾çÇ°,NV-A32,¿µ±¹,C,17,3400,43700,Àû¿ë,2È£±â,2¿­,1169,65,1163,77,204,1163,CR(Á¦¾î¾Ð¿¬),948,10,4Á¶
PLT_2000,10JAN2023:06:16:27,¾çÇ°,GL-A32,µ¶ÀÏ,C,16,3400,54200,Àû¿ë,3È£±â,1¿­,1186,82,1169,45,208,1169,CR(Á¦¾î¾Ð¿¬),957,10,4Á¶
